Repository: tif-car/TcSUH-ML-Project

File: supercon1/data/LAT152005.dat
****			
FIGNUM:LAT152005			
XPROP:Y-content			
XUNIT:x in Pr1-xYxNi2B2C			
YPROP:lattice const			
YUNIT:A			
PPROP:			
PUNIT:			
****			

XDATA	YDATA	PDATA	NUMBER
0.0000 	3.7078 	lat-a	1
0.0994 	3.6909 	lat-a	2
0.1988 	3.6701 	lat-a	3
0.4990 	3.6052 	lat-a	4
0.6481 	3.5805 	lat-a	5
0.7992 	3.5533 	lat-a	6
0.8986 	3.5403 	lat-a	7
0.9483 	3.5351 	lat-a	8
1.0020 	3.5260 	lat-a	9
0.0000 	9.9964 	lat-c	1
0.0994 	10.0578 	lat-c	2
0.1988 	10.1229 	lat-c	3
0.5010 	10.3253 	lat-c	4
0.6501 	10.4012 	lat-c	5
0.7992 	10.4807 	lat-c	6
0.8986 	10.5096 	lat-c	7
0.9483 	10.5277 	lat-c	8
1.0000 	10.5422 	lat-c	9

File: supercon1/data/MHC150323.dat
****			
FIGNO:MHC150323			
XPROP:T			
XUNIT:K			
YPROP:Hc2			
YUNIT:kOe			
"PPROP:1  H//a,  2 H//c"			
PUNIT:			

****			
xdata	ydata	pdata	number
2.042	15.833	1	1
2.963	13.846	1	2
3.181	13.379	1	3
3.365	12.911	1	4
3.717	11.86	1	5
4.438	9.873	1	6
5.443	6.834	1	7
6.13	4.847	1	8
6.432	3.912	1	9
6.784	2.861	1	10
7.135	1.692	1	11
7.454	0.874	1	12
7.873	0	1	13
2.26	8.938	2	1
2.913	7.886	2	2
3.667	6.951	2	3
4.337	5.899	2	4
5.007	4.73	2	5
5.544	3.796	2	6
6.063	2.977	2	7
6.599	1.926	2	8
6.884	1.224	2	9
7.169	0.757	2	10
7.303	0.523	2	11

File: supercon1/data/MHC150325.dat
****			
FIGNO:MHC150325			
XPROP:T			
XUNIT:K			
YPROP:Hc2			
YUNIT:kOe			
"PPROP:1 H//a,  2  H//c"			
PUNIT:			

****			
xdata	ydata	pdata	number
2.449	3.189	1	1
2.953	2.924	1	2
3.322	2.686	1	3
3.624	2.448	1	4
4.262	1.918	1	5
4.8	1.442	1	6
5.018	1.204	1	7
5.371	0.939	1	8
5.69	0.701	1	9
5.925	0.489	1	10
6.496	0.013	1	11
2.533	2.924	2	1
3.07	2.712	2	2
3.389	2.421	2	3
3.775	2.209	2	4
4.078	1.945	2	5
4.38	1.707	2	6
4.733	1.468	2	7
5.303	0.965	2	8
5.639	0.701	2	9
6.059	0.33	2	10

File: supercon1/data/MHC150557.dat
****			
FIGNO: MHC150557			
XPROP:T			
XUNIT:K			
YPROP:Hc2			
YUNIT:T			
PPROP:			
PUNIT:			
****			

XDATA	YDATA	PDATA	NUMBER
0.400 	1.995 	1	1
0.662 	1.776 	1	2
0.662 	1.740 	1	3
0.923 	1.500 	1	4
0.954 	1.500 	1	5
1.185 	1.245 	1	6
1.446 	1.000 	1	7
1.592 	0.750 	1	8
1.700 	0.694 	1	9
1.792 	0.495 	1	10
1.954 	0.296 	1	11
2.054 	0.245 	1	12
2.223 	0.005 	1	13

File: supercon1/data/MHC151043.dat
****			
FIGNO:MHC151043			
XPROP:T			
XUNIT:K			
YPROP: Hc2			
YUNIT:kOe			
"PPROP:Pressure, definition of Tc"			
PUNIT:			
****			

XDATA	YDATA	PDATA	NUMBER
29.0 	89.9 	"P=0, Tc(on)"	1
29.1 	60.1 	"P=0, Tc(on)"	2
29.5 	29.8 	"P=0, Tc(on)"	3
29.6 	19.9 	"P=0, Tc(on)"	4
29.6 	9.7 	"P=0, Tc(on)"	5
30.0 	0.0 	"P=0, Tc(on)"	6
24.9 	89.9 	"P=0, Tc(off)"	1
25.2 	59.9 	"P=0, Tc(off)"	2
25.8 	29.8 	"P=0, Tc(off)"	3
26.0 	19.9 	"P=0, Tc(off)"	4
26.3 	9.7 	"P=0, Tc(off)"	5
26.4 	0.0 	"P=0, Tc(off)"	6
26.8 	89.9 	"P=20.4 kbar, Tc(on)"	1
27.3 	59.9 	"P=20.4 kbar, Tc(on)"	2
27.8 	30.3 	"P=20.4 kbar, Tc(on)"	3
28.0 	19.9 	"P=20.4 kbar, Tc(on)"	4
28.2 	9.9 	"P=20.4 kbar, Tc(on)"	5
28.8 	0.0 	"P=20.4 kbar, Tc(on)"	6

File: supercon1/data/MHC151328.dat
****					
FIGNO: MHC151328					
XPROP: T					
XUNIT: K					
YPROP: Hc2					
YUNIT: T					
PPROP: 					
PUNIT:					
SAMPLE: Sr0.8K0.2Fe2As2					
****					

XDATA	YDATA	PDATA	NUMBER		
10.71 	7.0 	1	1		145.656
11.02 	6.0 	1	2		149.8719782
11.44 	5.0 	1	3		155.583913
11.80 	4.0 	1	4		160.4799891
12.16 	3.0 	1	5		165.3760653
12.54 	2.0 	1	6		170.5440326
12.98 	1.0 	1	7		176.5280435
13.60 	0.0 	1	8		184.96

File: supercon1/data/MHC151329.dat
****					
FIGNO: MHC151329					
XPROP: T					
XUNIT: K					
YPROP: Hc2					
YUNIT: T					
PPROP: 					
PUNIT:					
"SAMPLE: Sr0.58K0,42Fe2As2"					
****					

XDATA	YDATA	PDATA	NUMBER		
34.6 	7.0 	1	1		1244.69136
34.8 	6.0 	1	2		1251.591264
34.9 	5.0 	1	3		1257.429744
35.1 	4.0 	1	4		1263.622032
35.3 	3.0 	1	5		1270.875744
35.5 	2.0 	1	6		1277.069328
35.7 	1.0 	1	7		1283.969232
36.0 	0.0 	1	8		1296

File: supercon1/data/MHC151330.dat
****					
FIGNO: MHC151330					
XPROP: T					
XUNIT: K					
YPROP: Hc2					
YUNIT: T					
PPROP: 					
PUNIT:					
"SAMPLE: Sr0.33K0,67Fe2As2"					
****					

XDATA	YDATA	PDATA	NUMBER		
17.42 	6.9 	1	1		378.0968875
17.82 	6.0 	1	2		386.7532584
18.33 	5.0 	1	3		397.8328292
18.81 	4.0 	1	4		408.2201917
19.32 	3.0 	1	5		419.2997625
19.91 	2.0 	1	6		432.1107958
20.54 	1.0 	1	7		445.6145084
21.70 	0.0 	1	8		470.89

File: supercon1/data/MHC151331.dat
****					
FIGNO: MHC151331					
XPROP: T					
XUNIT: K					
YPROP: Hc2					
YUNIT: T					
PPROP: 					
PUNIT:					
"SAMPLE: Sr0.1K0,9Fe2As2"					
****					

XDATA	YDATA	PDATA	NUMBER		
2.19 	5.0 	1	1		11.18211514
2.97 	4.0 	1	2		15.19110586
3.50 	3.0 	1	3		17.90981937
4.00 	2.0 	1	4		20.44423369
4.43 	1.0 	1	5		22.65608523
5.11 	0.0 	1	6		26.1121

File: supercon1/data/MHC154139.dat
FIGNO: MHC154139			
XPROP: T			
XUNIT: K			
YPROP: Hc2//c			
YUNIT: T			
PPROP: P			
PUNIT: GPa			
sample: Ba(Fe0.886Co0.114)2As2			
****			
****			
			
XDATA	YDATA	PDATA	NUMBER
10.67 	9.02 	0(0.9Rn)	1
11.98 	6.00 	0(0.9Rn)	2
13.68 	2.99 	0(0.9Rn)	3
14.44 	1.99 	0(0.9Rn)	4
15.18 	1.00 	0(0.9Rn)	5
16.53 	0.00 	0(0.9Rn)	6
3.94 	9.00 	0(0.1Rn)	1
5.83 	6.00 	0(0.1Rn)	2
7.98 	3.01 	0(0.1Rn)	3
8.84 	2.01 	0(0.1Rn)	4
9.83 	1.00 	0(0.1Rn)	5
11.31 	0.00 	0(0.1Rn)	6
13.45 	9.00 	2.04(0.9Rn	1
14.73 	6.00 	2.04(0.9Rn	2
16.30 	2.99 	2.04(0.9Rn	3
16.78 	2.01 	2.04(0.9Rn	4
17.46 	0.98 	2.04(0.9Rn	5
18.29 	0.00 	2.04(0.9Rn	6
3.33 	9.00 	2.04(0.1Rn)	1
5.25 	6.00 	2.04(0.1Rn)	2
7.40 	3.01 	2.04(0.1Rn)	3
8.30 	1.99 	2.04(0.1Rn)	4
9.19 	0.98 	2.04(0.1Rn)	5
10.73 	0.00 	2.04(0.1Rn)	6

File: supercon1/data/MHC155152.dat
FIGNO: MHC155152			
XPROP: T			
XUNIT: K			
YPROP: Hc2			
YUNIT: T			
PPROP: 			
PUNIT: 			
PUNIT: 			
sample: BaPt2Sb2			
****			
			
XDATA	YDATA	PDATA	NUMBER
0.084 	0.264 	R(on)	1
0.111 	0.269 	R(on)	2
0.296 	0.246 	R(on)	3
0.390 	0.233 	R(on)	4
0.487 	0.218 	R(on)	5
0.621 	0.197 	R(on)	6
0.724 	0.173 	R(on)	7
0.803 	0.159 	R(on)	8
0.889 	0.142 	R(on)	9
1.034 	0.113 	R(on)	10
1.154 	0.085 	R(on)	11
1.324 	0.056 	R(on)	12
1.344 	0.059 	R(on)	13
1.422 	0.041 	R(on)	14
1.533 	0.024 	R(on)	15
0.088 	0.146 	R(zero)	1
0.110 	0.148 	R(zero)	2
0.297 	0.138 	R(zero)	3
0.388 	0.131 	R(zero)	4
0.484 	0.119 	R(zero)	5
0.617 	0.110 	R(zero)	6
0.719 	0.100 	R(zero)	7
0.800 	0.093 	R(zero)	8
0.889 	0.082 	R(zero)	9
1.030 	0.069 	R(zero)	10
1.147 	0.051 	R(zero)	11
1.318 	0.037 	R(zero)	12
1.340 	0.038 	R(zero)	13
1.419 	0.024 	R(zero)	14
1.528 	0.012 	R(zero)	15
0.033 	0.196 	SUS	1
0.044 	0.196 	SUS	2
0.096 	0.193 	SUS	3
0.183 	0.189 	SUS	4
0.244 	0.182 	SUS	5
0.298 	0.176 	SUS	6
0.389 	0.165 	SUS	7
0.498 	0.151 	SUS	8
0.596 	0.139 	SUS	9
0.713 	0.127 	SUS	10
0.839 	0.107 	SUS	11
0.958 	0.095 	SUS	12
1.096 	0.074 	SUS	13
1.271 	0.051 	SUS	14
1.413 	0.036 	SUS	15
1.440 	0.033 	SUS	16
1.513 	0.023 	SUS	17
1.590 	0.014 	SUS	18

File: supercon1/data/MHC156931.dat
****			
FIGNO: MHC156931			
XPROP: T			
XUNIT: K			
YPROP: Hc2			
YUNIT: T			
"PPROP: H-direction, definition"			
PUNIT: 			
sample:Ba0.45K0.55Fe2As2			
****			
			
XDATA	YDATA	PDATA	NUMBER
31.18 	9.13 	"H//ab, R(on)"	1
31.29 	8.13 	"H//ab, R(on)"	2
31.45 	7.10 	"H//ab, R(on)"	3
31.53 	6.07 	"H//ab, R(on)"	4
31.64 	5.06 	"H//ab, R(on)"	5
31.79 	4.07 	"H//ab, R(on)"	6
31.89 	3.04 	"H//ab, R(on)"	7
32.02 	2.04 	"H//ab, R(on)"	8
32.21 	1.02 	"H//ab, R(on)"	9
32.30 	0.50 	"H//ab, R(on)"	10
32.46 	0.02 	"H//ab, R(on)"	11
29.80 	9.08 	"H//c, R(on)"	1
30.09 	8.12 	"H//c, R(on)"	2
30.29 	7.09 	"H//c, R(on)"	3
30.59 	6.06 	"H//c, R(on)"	4
30.82 	5.08 	"H//c, R(on)"	5
31.07 	4.08 	"H//c, R(on)"	6
31.30 	3.07 	"H//c, R(on)"	7
31.56 	2.02 	"H//c, R(on)"	8
31.88 	1.05 	"H//c, R(on)"	9
32.10 	0.53 	"H//c, R(on)"	10
32.45 	0.04 	"H//c, R(on)"	11
30.43 	9.12 	"H//ab, R(off)"	1
30.58 	8.11 	"H//ab, R(off)"	2
30.74 	7.12 	"H//ab, R(off)"	3
30.88 	6.06 	"H//ab, R(off)"	4
30.98 	5.09 	"H//ab, R(off)"	5
31.13 	4.05 	"H//ab, R(off)"	6
31.27 	3.05 	"H//ab, R(off)"	7
31.40 	2.03 	"H//ab, R(off)"	8
31.57 	1.03 	"H//ab, R(off)"	9
31.65 	0.55 	"H//ab, R(off)"	10
31.80 	0.02 	"H//ab, R(off)"	11
28.30 	9.08 	"H//c, R(off)"	1
28.66 	8.07 	"H//c, R(off)"	2
29.01 	7.07 	"H//c, R(off)"	3
29.32 	6.08 	"H//c, R(off)"	4
29.69 	5.03 	"H//c, R(off)"	5
30.03 	4.02 	"H//c, R(off)"	6
30.43 	3.06 	"H//c, R(off)"	7
30.78 	2.05 	"H//c, R(off)"	8
31.19 	1.03 	"H//c, R(off)"	9
31.48 	0.55 	"H//c, R(off)"	10
31.82 	0.05 	"H//c, R(off)"	11

File: supercon1/data/MHC157563.dat
****				
FIGNO: MHC157563				
XPROP: T				
XUNIT: K				Ag2Pd3S
YPROP: Hc2				
YUNIT: Oe				
PPROP: definition				
PUNIT: 				
SAMPLE: Ag2Pd3S				
****				
				
XDATA	YDATA	PDATA	NUMBER	
0.76 	5008 	R(onset)	1	
0.95 	4005 	R(onset)	2	
1.06 	3501 	R(onset)	3	
1.22 	3001 	R(onset)	4	
1.38 	2513 	R(onset)	5	
1.56 	2009 	R(onset)	6	
1.70 	1523 	R(onset)	7	
1.88 	1006 	R(onset)	8	
1.99 	717 	R(onset)	9	
2.08 	519 	R(onset)	10	
2.13 	297 	R(onset)	11	
2.21 	88 	R(onset)	12	
0.66 	4013 	R(zero)	1	
0.85 	3500 	R(zero)	2	
1.05 	3022 	R(zero)	3	
1.22 	2505 	R(zero)	4	
1.40 	2022 	R(zero)	5	
1.59 	1504 	R(zero)	6	
1.76 	1016 	R(zero)	7	
1.88 	715 	R(zero)	8	
1.97 	512 	R(zero)	9	
2.05 	314 	R(zero)	10	
2.13 	113 	R(zero)	11	
2.17 	52 	R(zero)	12	
2.19 	25 	R(zero)	13	
2.22 	10 	R(zero)	14	
1.26 	3004 	SP-heat	1	
1.60 	2026 	SP-heat	2	
1.92 	1025 	SP-heat	3	
2.10 	505 	SP-heat	4	
2.23 	119 	SP-heat	5	
2.25 	39 	SP-heat	6	
2.26 	0	SP-heat	7

File: supercon1/data/MHC158235.dat
****				
FIGNO: MHC158235				
XPROP: T				
XUNIT:  K				
"YPROP: Hc2, Hc1"				
"YUNIT: T, mT"				
PPROP: 				
PUNIT: 				
SAMPLE:  TaRh2B2				
****				
				
XDATA	YDATA	PDATA	NUMBER	
1.69 	4.29 	Hc1	1	not demag-correction
1.99 	4.12 	Hc1	2	
2.50 	3.82 	Hc1	3	
3.00 	3.58 	Hc1	4	
3.50 	3.14 	Hc1	5	
3.99 	2.61 	Hc1	6	
4.49 	2.03 	Hc1	7	
5.02 	1.19 	Hc1	8	
5.52 	0.42 	Hc1	9	
1.91 	11.00 	Hc2	1	
2.15 	10.52 	Hc2	2	
2.32 	9.98 	Hc2	3	
2.52 	9.50 	Hc2	4	
2.68 	8.98 	Hc2	5	
2.90 	8.50 	Hc2	6	
3.07 	7.97 	Hc2	7	
3.27 	7.45 	Hc2	8	
3.44 	7.01 	Hc2	9	
3.63 	6.46 	Hc2	10	
3.81 	5.95 	Hc2	11	
3.98 	5.45 	Hc2	12	
4.15 	4.95 	Hc2	13	
4.36 	4.41 	Hc2	14	
4.51 	3.97 	Hc2	15	
4.68 	3.48 	Hc2	16	
4.83 	2.97 	Hc2	17	
5.01 	2.54 	Hc2	18	
5.19 	1.95 	Hc2	19	
5.36 	1.51 	Hc2	20	
5.52 	1.03 	Hc2	21	
5.74 	0.53 	Hc2	22

File: supercon1/data/MHC158236.dat
****				
FIGNO: MHC158236				
XPROP: T				
XUNIT:  K				
"YPROP: Hc2, Hc1"				
"YUNIT: T, mT"				
PPROP: 				
PUNIT: 				
SAMPLE:  NbRh2B2				
****				
				
XDATA	YDATA	PDATA	NUMBER	
1.70 	6.98 	Hc1	1	not demag correction
2.00 	6.97 	Hc1	2	
2.50 	6.53 	Hc1	3	
3.00 	6.28 	Hc1	4	
3.50 	5.89 	Hc1	5	
3.99 	5.45 	Hc1	6	
4.49 	4.92 	Hc1	7	
4.99 	4.26 	Hc1	8	
5.50 	3.70 	Hc1	9	
6.00 	2.84 	Hc1	10	
6.50 	1.93 	Hc1	11	
6.99 	1.03 	Hc1	12	
3.05 	13.97 	Hc2	1	
3.26 	13.48 	Hc2	2	
3.42 	13.06 	Hc2	3	
3.65 	12.47 	Hc2	4	
3.82 	11.98 	Hc2	5	
3.99 	11.50 	Hc2	6	
4.21 	10.98 	Hc2	7	
4.38 	10.48 	Hc2	8	
4.57 	9.98 	Hc2	9	
4.72 	9.49 	Hc2	10	
4.92 	8.99 	Hc2	11	
5.09 	8.46 	Hc2	12	
5.26 	8.01 	Hc2	13	
5.43 	7.48 	Hc2	14	
5.59 	6.97 	Hc2	15	
5.72 	6.52 	Hc2	16	
5.88 	6.03 	Hc2	17	
6.02 	5.49 	Hc2	18	
6.20 	4.95 	Hc2	19	
6.38 	4.45 	Hc2	20	
6.51 	3.97 	Hc2	21	
6.64 	3.55 	Hc2	22	
6.79 	3.02 	Hc2	23	
6.94 	2.50 	Hc2	24	
7.12 	1.96 	Hc2	25	
7.22 	1.56 	Hc2	26	
7.38 	0.98 	Hc2	27	
7.53 	0.43 	Hc2	28

File: supercon1/data/MPH158246.dat
****				
FIGNO: MPH158246				
XPROP: Pd-content				
XUNIT:  x  in PdxTaS2				
"YPROP: 5 x Tc, T<CDW>"				
YUNIT:  K				
PPROP: 				
PUNIT: 				
SAMPLE:  PdxTaS2				
****				
				
XDATA	YDATA	PDATA	NUMBER	
0.00 	3.65 	5Tc	1	
0.01 	15.57 	5Tc	2	
0.02 	16.53 	5Tc	3	
0.03 	19.08 	5Tc	4	
0.04 	21.00 	5Tc	5	
0.05 	17.30 	5Tc	6	
0.06 	15.95 	5Tc	7	
0.08 	12.36 	5Tc	8	
0.00 	74.73 	T<CDW>	1	
0.01 	73.05 	T<CDW>	2	
0.02 	72.66 	T<CDW>	3	
0.03 	71.37 	T<CDW>	4	
0.04 	70.13 	T<CDW>	5	
0.05 	65.48 	T<CDW>	6	
0.06 	17.14 	T<CDW>	7	
				
x	Tc			
0.00 	0.73 			
0.01 	3.11 			
0.02 	3.31 			
0.03 	3.82 			
0.04 	4.20 			
0.05 	3.46 			
0.06 	3.19 			
0.08 	2.47

File: supercon1/data/MSP151053.dat
****			
FIGNO:MSP151053			
XPROP:T			
XUNIT:K			
YPROP:C/T			
YUNIT:mJ/gat.K2			
PPROP:			
PUNIT:			
****			

XDATA	YDATA	PDATA	NUMBER
0.3573 	0.8369 	1	1
0.3709 	0.8505 	1	2
0.3875 	0.8699 	1	3
0.3998 	0.8854 	1	4
0.4124 	0.8932 	1	5
0.4150 	0.8505 	1	6
0.4176 	0.7981 	1	7
0.4229 	0.6485 	1	8
0.4363 	0.5748 	1	9
0.4501 	0.5689 	1	10
0.4761 	0.5515 	1	11
0.5004 	0.5359 	1	12
0.5195 	0.5184 	1	13
0.5360 	0.5087 	1	14
0.5564 	0.4951 	1	15
0.5813 	0.4777 	1	16
0.6072 	0.4641 	1	17
0.6343 	0.4544 	1	18
0.6585 	0.4427 	1	19
0.6837 	0.4291 	1	20
0.7142 	0.4214 	1	21
0.7368 	0.4058 	1	22
0.7602 	0.4058 	1	23
0.8041 	0.3806 	1	24
0.8295 	0.3748 	1	25
0.8558 	0.3670 	1	26
0.8940 	0.3573 	1	27
0.9339 	0.3456 	1	28
0.9696 	0.3417 	1	29
1.0129 	0.3359 	1	30
1.0515 	0.3282 	1	31
1.0916 	0.3243 	1	32
1.1332 	0.3165 	1	33
1.1838 	0.3107 	1	34
1.2290 	0.3049 	1	35
1.2919 	0.2990 	1	36
1.3496 	0.2951 	1	37
1.4275 	0.2913 	1	38
1.4728 	0.2874 	1	39
1.5676 	0.2835 	1	40
1.6685 	0.2796 	1	41
1.7539 	0.2777 	1	42
1.8322 	0.2777 	1	43
1.9260 	0.2757 	1	44
2.0628 	0.2718 	1	45
2.1683 	0.2718 	1	46
2.2371 	0.2718 	1	47
2.3079 	0.2718 	1	48
2.3960 	0.2718 	1	49
2.5029 	0.2738 	1	50
2.6310 	0.2777 	1	51
2.7485 	0.2777 	1	52
2.9438 	0.2796 	1	53
3.0752 	0.2816 	1	54
3.3143 	0.2874 	1	55
3.6168 	0.2951 	1	56
3.8980 	0.3029 	1	57
4.0467 	0.3126 	1	58
4.2273 	0.3165 	1	59
4.5845 	0.3282 	1	60
4.9718 	0.3456 	1	61
5.4256 	0.3631 	1	62
5.8111 	0.3806 	1	63
6.1467 	0.3884 	1	64
6.8773 	0.4155 	1	65
7.1843 	0.4311 	1	66
7.4584 	0.4505 	1	67
7.7429 	0.4699 	1	68
8.1901 	0.4951 	1	69
8.5025 	0.5146 	1	70
8.8821 	0.5379 	1	71
9.2209 	0.5553 	1	72
9.6929 	0.5825 	1	73
10.0626 	0.6233 	1	74
10.4464 	0.6427 	1	75
10.9811 	0.6738 	1	76
11.3291 	0.7010 	1	77
11.7612 	0.7437 	1	78
12.2863 	0.7922 	1	79
12.8347 	0.8505 	1	80
13.3243 	0.9243 	1	81

File: supercon1/data/MSP151063.dat
****			
FIGNO:MSP151063			
XPROP:T2			
XUNIT:K2			
YPROP:C/T			
YUNIT:mJ/mol.K2			
PPROP:H			
PUNIT:Oe			
****			

XDATA	YDATA	PDATA	NUMBER
0.036 	0.0138 	0	1
0.049 	0.0306 	0	2
0.059 	0.0473 	0	3
0.072 	0.0774 	0	4
0.078 	0.0908 	0	5
0.084 	0.1076 	0	6
0.091 	0.1310 	0	7
0.100 	0.1477 	0	8
0.129 	0.2180 	0	9
0.149 	0.2749 	0	10
0.155 	0.2916 	0	11
0.178 	0.3318 	0	12
0.197 	0.3854 	0	13
0.203 	0.4021 	0	14
0.232 	0.4690 	0	15
0.268 	0.5261 	0	16
0.284 	0.5662 	0	17
0.326 	0.6400 	0	18
0.371 	0.7204 	0	19
0.391 	0.7406 	0	20
0.404 	0.7641 	0	21
0.436 	0.8177 	0	22
0.472 	0.8614 	0	23
0.520 	0.9286 	0	24
0.549 	0.9656 	0	25
0.631 	1.0464 	0	26
0.663 	1.0800 	0	27
0.787 	1.2013 	0	28
0.797 	1.2047 	0	29
0.940 	1.3262 	0	30
0.956 	1.3530 	0	31
1.015 	1.3969 	0	32
1.041 	1.4139 	0	33
1.126 	1.5047 	0	34
1.379 	0.6708 	0	35
1.451 	0.6649 	0	36
1.494 	0.6720 	0	37
0.016 	0.8501 	200	1
0.023 	0.7768 	200	2
0.023 	0.7302 	200	3
0.033 	0.6803 	200	4
0.044 	0.6471 	200	5
0.063 	0.6240 	200	6
0.103 	0.6110 	200	7
0.155 	0.6116 	200	8
0.188 	0.6086 	200	9
0.231 	0.6090 	200	10
0.297 	0.6163 	200	11
0.369 	0.6171 	200	12
0.441 	0.6245 	200	13
0.513 	0.6286 	200	14
0.588 	0.6360 	200	15
0.739 	0.6409 	200	16
0.884 	0.6490 	200	17
1.061 	0.6609 	200	18
1.182 	0.6788 	200	19

File: supercon1/data/MSP151064.dat
****			
FIGNO:MSP151064			
XPROP:T2			
XUNIT:K2			
YPROP:C/T			
YUNIT:mJ/mol.K2			
PPROP:H			
PUNIT:Oe			
****			

XDATA	YDATA	PDATA	NUMBER
0.051 	0.488 	0	1
0.054 	0.560 	0	2
0.065 	0.706 	0	3
0.077 	0.788 	0	4
0.083 	0.822 	0	5
0.092 	0.882 	0	6
0.102 	0.954 	0	7
0.104 	0.973 	0	8
0.116 	1.042 	0	9
0.124 	1.079 	0	10
0.144 	1.167 	0	11
0.156 	1.218 	0	12
0.169 	1.287 	0	13
0.173 	1.299 	0	14
0.186 	1.350 	0	15
0.198 	1.394 	0	16
0.216 	1.457 	0	17
0.219 	1.469 	0	18
0.234 	1.548 	0	19
0.249 	1.570 	0	20
0.250 	1.585 	0	21
0.293 	0.748 	0	22
0.335 	0.768 	0	23
0.343 	0.765 	0	24
0.352 	0.766 	0	25
0.381 	0.773 	0	26
0.448 	0.790 	0	27
0.536 	0.806 	0	28
0.062 	0.697 	150	1
0.092 	0.704 	150	2
0.122 	0.708 	150	3
0.155 	0.716 	150	4
0.163 	0.719 	150	5
0.182 	0.723 	150	6
0.194 	0.729 	150	7
0.215 	0.736 	150	8
0.251 	0.740 	150	9
0.276 	0.751 	150	10
0.303 	0.748 	150	11
0.330 	0.759 	150	12
0.369 	0.772 	150	13
0.442 	0.787 	150	14
0.540 	0.809 	150	15

File: supercon1/data/MSP151065.dat
****			
FIGNO:MSP151065			
XPROP:T2			
XUNIT:K2			
YPROP:C/T			
YUNIT:mJ/mol.K2			
PPROP:H			
PUNIT:Oe			
****			

XDATA	YDATA	PDATA	NUMBER
0.260 	0.287 	0	1
0.607 	0.861 	0	2
0.953 	1.651 	0	3
1.502 	2.656 	0	4
1.647 	2.943 	0	5
1.791 	3.301 	0	6
1.965 	3.660 	0	7
2.138 	4.163 	0	8
2.311 	4.450 	0	9
2.543 	4.952 	0	10
2.745 	5.383 	0	11
3.091 	6.244 	0	12
3.352 	6.531 	0	13
3.525 	6.890 	0	14
3.814 	7.536 	0	15
4.189 	8.325 	0	16
4.334 	8.684 	0	17
4.998 	9.833 	0	18
5.258 	10.335 	0	19
5.836 	11.483 	0	20
6.732 	13.062 	0	21
7.339 	14.426 	0	22
7.917 	15.431 	0	23
8.697 	16.938 	0	24
9.361 	18.230 	0	25
10.199 	19.880 	0	26
10.748 	21.029 	0	27
10.921 	21.316 	0	28
11.124 	21.890 	0	29
11.326 	22.177 	0	30
11.557 	22.608 	0	31
11.615 	21.459 	0	32
11.730 	20.526 	0	33
11.933 	20.311 	0	34
12.019 	20.670 	0	35
12.193 	21.029 	0	36
12.510 	21.459 	0	37
12.684 	21.746 	0	38
13.782 	23.469 	0	39
14.591 	25.048 	0	40
14.909 	25.766 	0	41
15.891 	27.345 	0	42
16.064 	27.847 	0	43
17.104 	29.641 	0	44
0.058 	3.230 	1000	1
0.087 	2.584 	1000	2
0.087 	1.938 	1000	3
0.231 	2.081 	1000	4
0.318 	2.297 	1000	5
0.520 	2.440 	1000	6
0.693 	2.656 	1000	7
0.953 	3.086 	1000	8
1.531 	3.804 	1000	9
1.647 	4.019 	1000	10
1.734 	4.163 	1000	11
1.907 	4.378 	1000	12
2.051 	4.593 	1000	13
2.167 	4.809 	1000	14
2.427 	5.167 	1000	15
2.658 	5.526 	1000	16
2.831 	5.957 	1000	17
3.120 	6.316 	1000	18
3.323 	6.531 	1000	19
3.612 	7.033 	1000	20
4.247 	8.038 	1000	21
4.507 	8.397 	1000	22
4.883 	9.187 	1000	23
5.287 	9.617 	1000	24
5.778 	10.407 	1000	25
6.270 	11.124 	1000	26
6.761 	11.842 	1000	27
8.119 	14.067 	1000	28
8.639 	15.000 	1000	29
9.506 	16.220 	1000	30
10.286 	17.440 	1000	31
10.864 	18.445 	1000	32
11.933 	20.168 	1000	33
12.250 	20.742 	1000	34
12.655 	21.531 	1000	35
13.666 	23.254 	1000	36
14.677 	24.976 	1000	37
15.082 	25.766 	1000	38
16.064 	27.560 	1000	39
17.249 	29.928 	1000	40

File: supercon1/data/MSP151067.dat
****			
FIGNO:MSP151067			
XPROP:T			
XUNIT:K			
YPROP:C			
YUNIT:mJ/mol.K			
PPROP:H			
PUNIT:gauss			
****			

XDATA	YDATA	PDATA	NUMBER
0.236 	0.000 	0	1
0.247 	0.015 	0	2
0.266 	0.023 	0	3
0.281 	0.038 	0	4
0.300 	0.061 	0	5
0.319 	0.069 	0	6
0.346 	0.115 	0	7
0.384 	0.184 	0	8
0.411 	0.252 	0	9
0.433 	0.306 	0	10
0.468 	0.390 	0	11
0.513 	0.528 	0	12
0.525 	0.566 	0	13
0.589 	0.818 	0	14
0.639 	0.964 	0	15
0.650 	1.025 	0	16
0.692 	1.201 	0	17
0.703 	1.285 	0	18
0.741 	1.461 	0	19
0.768 	1.591 	0	20
0.833 	1.851 	0	21
0.844 	1.943 	0	22
0.897 	2.249 	0	23
0.909 	2.294 	0	24
0.973 	2.639 	0	25
0.996 	2.746 	0	26
1.027 	2.960 	0	27
1.038 	2.990 	0	28
1.076 	3.189 	0	29
1.110 	3.403 	0	30
1.118 	3.434 	0	31
1.129 	3.518 	0	32
1.137 	3.556 	0	33
1.152 	3.610 	0	34
1.160 	3.641 	0	35
1.217 	1.667 	0	36
1.259 	1.736 	0	37
1.304 	1.790 	0	38
1.350 	1.874 	0	39
1.411 	1.935 	0	40
1.468 	2.027 	0	41
1.532 	2.119 	0	42
1.605 	2.241 	0	43
1.681 	2.371 	0	44
1.760 	2.493 	0	45
1.825 	2.585 	0	46
1.939 	2.761 	0	47
1.981 	2.837 	0	48
0.103 	0.138 	300	1
0.133 	0.161 	300	2
0.148 	0.207 	300	3
0.175 	0.229 	300	4
0.190 	0.252 	300	5
0.205 	0.275 	300	6
0.240 	0.306 	300	7
0.266 	0.352 	300	8
0.285 	0.375 	300	9
0.312 	0.413 	300	10
0.346 	0.467 	300	11
0.376 	0.505 	300	12
0.403 	0.528 	300	13
0.411 	0.543 	300	14
0.441 	0.589 	300	15
0.456 	0.604 	300	16
0.471 	0.620 	300	17
0.517 	0.673 	300	18
0.532 	0.704 	300	19
0.548 	0.742 	300	20
0.570 	0.757 	300	21
0.589 	0.780 	300	22
0.631 	0.826 	300	23
0.650 	0.849 	300	24
0.662 	0.887 	300	25
0.688 	0.925 	300	26
0.715 	0.964 	300	27
0.749 	1.017 	300	28
0.787 	1.055 	300	29
0.821 	1.117 	300	30
0.871 	1.170 	300	31
0.932 	1.270 	300	32
0.951 	1.300 	300	33
1.011 	1.400 	300	34
1.049 	1.446 	300	35
1.099 	1.514 	300	36
1.194 	1.644 	300	37

File: supercon1/data/MSP151068.dat
****			
FIGNO:MSP151068			
XPROP:T2			
XUNIT:K2			
YPROP:C/T			
YUNIT:mJ/mol.K2			
"PPROP: S=super, N=normal state"			
PUNIT:			
****			

XDATA	YDATA	PDATA	NUMBER
0.029 	0.0781 	S	1
0.038 	0.0945 	S	2
0.040 	0.1151 	S	3
0.044 	0.1315 	S	4
0.048 	0.1521 	S	5
0.053 	0.1726 	S	6
0.063 	0.2301 	S	7
0.067 	0.2507 	S	8
0.078 	0.3000 	S	9
0.082 	0.3164 	S	10
0.092 	0.3699 	S	11
0.105 	0.4192 	S	12
0.116 	0.4644 	S	13
0.135 	0.5425 	S	14
0.160 	0.6164 	S	15
0.193 	0.7274 	S	16
0.210 	0.7685 	S	17
0.229 	0.8301 	S	18
0.246 	0.8712 	S	19
0.269 	0.9288 	S	20
0.301 	0.9904 	S	21
0.336 	1.0808 	S	22
0.372 	1.1301 	S	23
0.410 	1.2082 	S	24
0.452 	1.2575 	S	25
0.494 	1.3192 	S	26
0.513 	1.3562 	S	27
0.565 	1.3932 	S	28
0.580 	1.4178 	S	29
0.637 	1.4836 	S	30
0.023 	0.7110 	N	1
0.029 	0.7110 	N	2
0.036 	0.6945 	N	3
0.046 	0.6863 	N	4
0.053 	0.6740 	N	5
0.071 	0.6781 	N	6
0.090 	0.6740 	N	7
0.101 	0.6658 	N	8
0.120 	0.6575 	N	9
0.139 	0.6699 	N	10
0.156 	0.6616 	N	11
0.170 	0.6616 	N	12
0.187 	0.6658 	N	13
0.212 	0.6658 	N	14
0.225 	0.6699 	N	15
0.263 	0.6740 	N	16
0.275 	0.6699 	N	17
0.311 	0.6699 	N	18
0.338 	0.6699 	N	19
0.387 	0.6699 	N	20
0.427 	0.6781 	N	21
0.479 	0.6822 	N	22
0.527 	0.6822 	N	23
0.561 	0.6822 	N	24
0.679 	0.6945 	N	25
0.719 	0.6904 	N	26
0.759 	0.6986 	N	27
0.801 	0.7027 	N	28
0.815 	0.6904 	N	29
0.847 	0.6863 	N	30
0.855 	0.6945 	N	31
0.923 	0.6945 	N	32
1.028 	0.7027 	N	33
1.116 	0.6945 	N	34
1.246 	0.7192 	N	35

File: supercon1/data/MTC150009.dat
---------		B-doped diamond		
FIGNO:MTC150009				
XPROP:B-content				
XUNIT:E+20 /cm3				
YPROP:Tc				
YUNIT:K				
PPROP:				
PUNIT:				

---------				
xdata	ydata	pdata	number	
5.57	0.38	PHC4320065	1	
13.4	2.5	PHC4320065	2	
11.9	2.62	PHC4320065	3	
3.37	0	PHC4320065	4	Tcn=0.05
25	3.95			
17.5	2.68	DRM0160915	1	film
15	2.04	DRM0160915	2	film
4.8	1.73	DRM0160915	3	film
5	2.68	DRM0160915	4	film

File: supercon1/data/MTC151101.dat
FIGNO:MTC151101			
XPROP: Te-content			
XUNIT: x in Fe(Se1-xTex)0.82			
YPROP: Tc			
YUNIT: K			
PPROP:			
PUNIT:			
SAMPLE:  Fe(Se1-xTex)0.82			
****			


XDATA	YDATA	PDATA	NUMBER
0.00 	10.26 	1	1
0.05 	8.18 	1	2
0.20 	10.67 	1	3
0.30 	10.02 	1	4
0.40 	12.70 	1	5
0.50 	13.19 	1	6
0.60 	13.84 	1	7
0.70 	13.68 	1	8
0.80 	13.07 	1	9
0.90 	10.87 	1	10
1.00 	0.00 	1	11

File: supercon1/data/MTC154015.dat
    ****			
FIGNO: MTC154015			
XPROP: Ni-content			
XUNIT: x in Sr(Pd1-xNix)2Ge2			
YPROP: Tc			
YUNIT: K			
PPROP: 			
PUNIT: 			
sample: Sr(Pd1-xNix)2Ge2			
****			
			
XDATA	YDATA	PDATA	NUMBER
0.00	2.992	1	1
0.05	3.106	1	2
0.10	3.210	1	3
0.15	2.899	1	4
0.20	2.701	1	5
0.30	2.608	1	6
0.40	2.400	1	7
0.50	2.088	1	8
1.00	0.904	1	9

File: supercon1/data/MTC157120.dat
****					
FIGNO: MTC157120					
XPROP: Ta content					
XUNIT: x  in MxTiSe2					
"YPROP: Tc,  T<CDW>"					
YUNIT: K					
PPROP: M					
"PUNIT: Cu, Pd"					
SAMPLE:  MxTiSe2					
****					
					
XDATA	YDATA	PDATA	NUMBER		
0.04 	0.41 	"Cu, Tc"	1		
0.05 	1.04 	"Cu, Tc"	2		
0.05 	1.52 	"Cu, Tc"	3		
0.06 	2.52 	"Cu, Tc"	4		
0.08 	4.18 	"Cu, Tc"	5		
0.10 	2.55 	"Cu, Tc"	6		
0.01 	206 	"Cu, T<CDW>"	1		
0.02 	181 	"Cu, T<CDW>"	2		
0.03 	141 	"Cu, T<CDW>"	3		
0.04 	109 	"Cu, T<CDW>"	4		
0.05 	90 	"Cu, T<CDW>"	5		
0.06 	61 	"Cu, T<CDW>"	6		
0.08 	0.00 	"Pd, Tc"	1		0
0.11 	2.00 	"Pd, Tc"	2		
0.12 	2.18 	"Pd, Tc"	3		
0.15 	0.00 	"Pd, Tc"	4		
0.01 	219 	"Pd, T<CDW>"	1		
0.03 	220 	"Pd, T<CDW>"	2		
0.04 	200 	"Pd, T<CDW>"	3		
0.06 	170 	"Pd, T<CDW>"	4		
0.08 	158 	"Pd, T<CDW>"	5		
0.10 	139 	"Pd, T<CDW>"	6

File: supercon1/data/MTC157238.dat
****				
FIGNO: MTC157238				
XPROP: P				
XUNIT: GPa				
"YPROP: Tc,  T<STR>"				
YUNIT: K				
PPROP: 				
PUNIT: 				
SAMPLE: MoTe2				
****				
				
XDATA	YDATA	PDATA	NUMBER	
0.00 	247.53 	T<STR>	1	
0.15 	217.29 	T<STR>	2	
0.30 	190.80 	T<STR>	3	
0.46 	155.23 	T<STR>	4	
0.61 	133.00 	T<STR>	5	
0.76 	80.84 	T<STR>	6	Tc
0.00 	5.70 	Tc*50	1	0.11 
0.27 	20.06 	Tc*50	2	0.40 
0.46 	60.24 	Tc*50	3	1.20 
0.75 	110.95 	Tc*50	4	2.22 
0.88 	131.11 	Tc*50	5	2.62 
0.99 	145.65 	Tc*50	6	2.91 
1.10 	160.68 	Tc*50	7	3.21 
1.32 	175.36 	Tc*50	8	3.51

File: supercon1/data/MTC157248.dat
****					
FIGNO: MTC157248					
sample	UCoGe				
					
	unit	a	b	c	Volume
d-alpha<FM>	E-7/K	3.3	-33.2	16.7	-13.2
(dTc/dPi)	K/kbar	0.06	-0.63	0.32	-0.25
d-alpha<SC>	E-7/K	-4.9	21.1	-7.5	8.7
(dT<SC>/dPi)	K/kbar	-0.03	0.15	-0.05	0.07

File: supercon1/data/MTC157980.dat
****				
FIGNO: MTC157980				
XPROP: chemical pressure(in-plane)				
XUNIT: 				
YPROP: Tc				
YUNIT: K				
"PPROP: Nd-content,  Se-content"				
"PUNIT: x,  y"				
"SAMPLE: Ce1-xNdxO0.5F0.5BiS2, LaO0.5F0.5(S1-ySey)2"				
****				
				
XDATA	YDATA	PDATA	NUMBER	
Chemical pressure	Tc	x  (Nd)		
1.01188	3.00 	0.4	1	
1.01511	3.94 	0.6	2	
1.01686	4.48 	0.8	3	
1.01828	4.79 	1	4	
1.01952	5.01 	Nd(single)	5	
1.02092	5.13 	0.2(Sm)	6	
1.02203	5.33 	0.4(Sm)	7	
Chemical pressure	Tc	y (Se)		
1.01353	2.48 	0.2	1	
1.01801	2.99 	0.3	2	
1.0221	3.69 	0.4	3	
1.02697	3.79 	0.5	4	
1.03031	3.59 	0.6	5	
1.03081	3.59 	1	6	
				
	C-P vs x or y			
x(Nd)	chemical-P		y(Se)	chemical-P
0.00 	1.00808		0.00 	1.00093
0.20 	1.01008		0.10 	1.00724
0.40 	1.01189		0.20 	1.01332
0.60 	1.01509		0.30 	1.0178
0.80 	1.01687		0.40 	1.02197
1.00 	1.01837		0.50 	1.02676
			0.60 	1.03006

File: supercon1/data/OHC395.dat
****			
FIGNO:OHC395			
XPROP:T			
XUNIT:mK			
YPROP:Hc2			
YUNIT:T			
"PPROP:1  H/n,  2  H//"			
PUNIT:			

****			
xdata	ydata	pdata	number
71	0.23	1	1
108.2	0.228	1	2
165.6	0.23	1	3
237.3	0.23	1	4
349.1	0.224	1	5
509.7	0.215	1	6
641.6	0.204	1	7
764.9	0.185	1	8
842.3	0.174	1	9
71	5.496	2	1
240.1	5.494	2	2
661.6	5.395	2	3
1071.7	5.196	2	4

File: supercon1/data/OHC396.dat
****			
FIGNO:OHC396			
XPROP:T			
XUNIT:K			
"YPROP:Hc2,Hirr"			
YUNIT:T			
"PPROP:1  Hc2,  2  Hirr"			
PUNIT:			

****			
xdata	ydata	pdata	number
0.444	33.403	1	1
0.667	32.431	1	2
1.048	31.25	1	3
1.429	30.417	1	4
1.619	29.236	1	5
1.905	28.542	1	6
2.19	27.708	1	7
2.508	26.944	1	8
2.762	26.389	1	9
3.143	25.347	1	10
3.397	24.861	1	11
3.619	24.444	1	12
3.778	23.958	1	13
3.968	23.542	1	14
4.222	22.986	1	15
4.667	22.014	1	16
4.889	21.458	1	17
5.238	21.111	1	18
5.587	20.208	1	19
5.746	19.514	1	20
6.476	18.681	1	21
6.571	16.319	1	22
6.984	13.819	1	23
7.111	11.944	1	24
8.317	9.375	1	25
8.508	6.25	1	26
9.175	2.847	1	27
10.476	0.208	1	28
0.413	23.611	2	1
0.667	23.472	2	2
0.952	23.125	2	3
1.206	22.083	2	4
1.46	22.361	2	5
1.683	22.431	2	6
1.937	22.153	2	7
2.222	21.667	2	8
2.54	21.319	2	9
2.984	20.278	2	10
3.238	20.069	2	11
3.524	19.722	2	12
3.778	19.236	2	13
4.032	19.167	2	14
4.19	18.75	2	15
4.413	19.236	2	16
4.603	19.236	2	17
4.857	19.236	2	18
5.206	18.611	2	19

File: supercon1/data/OHC397.dat
****			
FIGNO:OHC397			
XPROP:T			
XUNIT:K			
YPROP:Hc2			
YUNIT:T			
"PPROP:1 microwave, 2 thermal conductivity"			
PUNIT:			

****			
xdata	ydata	pdata	number
1.6	4.715	1	1
2.293	4.958	1	2
2.613	4.989	1	3
3.307	4.563	1	4
3.493	4.38	1	5
4.213	4.319	1	6
5.12	3.741	1	7
5.6	3.498	1	8
6.4	2.677	1	9
7.307	1.643	1	10
8	1.247	1	11
0.293	5.171	2	1
0.64	5.293	2	2
0.933	5.171	2	3
1.307	5.202	2	4
1.52	5.08	2	5
3.013	4.502	2	6
5.973	2.525	2	7
7.387	1.49	2	8
9.387	0.03	2	9

File: supercon1/data/OHC398.dat
****			
FIGNO:OHC398			
XPROP:T			
XUNIT:K			
YPROP:Hc2			
YUNIT:T			
"PPROP:1 R(on),  2 R(off)"			
PUNIT:			

****			
xdata	ydata	pdata	number
0.307	3.96	1	1
0.631	2.976	1	2
0.804	1.992	1	3
0.905	1.8	1	4
0.961	1.584	1	5
1.056	1.296	1	6
1.128	0.984	1	7
1.324	0	1	8
0.017	5.496	2	1
0.089	4.944	2	2
0.106	3.936	2	3
0.179	2.928	2	4
0.212	1.944	2	5
0.218	1.704	2	6
0.285	1.56	2	7
0.408	1.224	2	8
0.503	0.96	2	9
0.648	0	2	10

File: supercon1/data/OHC399.dat
****			
FIGNO:OHC399			
XPROP:T			
XUNIT:K			
YPROP:Hc2			
YUNIT:T			
"PPROP:1 H//a*, 2  H//b*,  3 H//c"			
PUNIT:			

****			
xdata	ydata	pdata	number
1.511	12.915	1	1
2.067	11.918	1	2
2.533	10.922	1	3
2.889	10.468	1	4
3.2	9.97	1	5
3.533	8.882	1	6
3.844	7.931	1	7
4.178	6.934	1	8
4.422	5.982	1	9
4.756	4.94	1	10
4.978	3.897	1	11
5.178	2.9	1	12
5.622	1.949	1	13
5.956	0.952	1	14
6.133	0.544	1	15
6.422	0	1	16
1.533	2.764	2	1
1.933	2.492	2	2
2.289	2.175	2	3
2.6	1.994	2	4
2.956	1.813	2	5
3.333	1.495	2	6
3.733	1.178	2	7
3.933	0.997	2	8
4.2	0.816	2	9
4.978	0.498	2	10
5.511	0.317	2	11
6.044	0.091	2	12
3.467	7.976	3	1
3.867	6.979	3	2
4.2	5.982	3	3
4.622	5.03	3	4
4.867	3.943	3	5
5.311	2.946	3	6
5.533	2.039	3	7
5.844	0.997	3	8
6.333	0	3	9

File: supercon1/data/OTBL120.dat
    beta''-(ET)2SF5CH2CF2SO3 	
	dTc/dP (K/kbar)
b axis (in plane)	3.9
a-axis (in plane)	0.39
c-axis (⊥ plane)	-5.9
volume (hydrostatic pressure)	-1.6

	Hc2(0)  T
Hc2(0)//plane	10.4
Hc2(0)⊥plane  	1.4

	coherence length (A)
zeta//	144
zeta⊥	7.9

File: supercon1/data/OTBL121.dat
    kappa-(d8-ET)2Cu(NCS)2	

	dTc/dP (K/kbar)
c-axis (in plane)	3.44
b-axis (in plane)	-0.14
a*-axis (⊥plane)	-6.2
volume (hydrostatic)	-2.9

File: supercon1/data/OTC402.dat
****			
FIGNO:OTC402			
XPROP:P			
XUNIT:GPa			
YPROP:Tc			
YUNIT:K			
PPROP:			
PUNIT:			

****			
xdata	ydata	pdata	number
0	3.70874	1	1
0.187853	4.71845	1	2
0.375706	7.12621	1	3
0.405367	7.35922	1	4
0.474576	7.12621	1	5
0.484463	7.6699	1	6
0.543785	7.43689	1	7
0.682203	7.90291	1	8
0.701977	8.29126	1	9
0.879943	7.74757	1	10
1.07768	6.50485	1	11
1.25565	5.1068	1	12
1.24576	4.40777	1	13
1.71045	4.79612	1	14
1.90819	3.78641	1	15
2.09605	5.02913	1	16
2.39266	4.71845	1	17
2.39266	5.8835	1	18
2.49153	5.1068	1	19
2.70904	4.48544	1	20
2.70904	5.41748	1	21
2.85734	5.72816	1	22
2.85734	4.87379	1	23
3.00565	5.96116	1	24
2.99576	4.64078	1	25
3.14407	4.64078	1	26
3.16384	5.80583	1	27
3.30226	4.79612	1	28
3.30226	5.96116	1	29

File: supercon1/data/OTC404.dat
****			
FIGNO:OTC404			
XPROP:P			
XUNIT:bar			
YPROP:Tc			
YUNIT:K			
PPROP:			
PUNIT:			

****			
xdata	ydata	pdata	number
6.41132	11.252	1	1
4.41693	11.3517	1	2
14.389	11.3517	1	3
24.361	11.3945	1	4
34.3331	11.4514	1	5
54.2772	11.5939	1	6
64.2492	11.6509	1	7
74.2212	11.6224	1	8
84.1933	11.7649	1	9
90.1765	12.0213	1	10
108.126	11.8931	1	11
161.975	12.0213	1	12
209.841	12.2777	1	13
241.752	13.0185	1	14
289.617	12.8618	1	15
331.5	12.7621	1	16
429.226	12.5341	1	17
477.092	12.4344	1	18
760.298	11.4514	1	19

File: supercon1/data/OTC406.dat
****			
FIGNO:OTC406			
XPROP:P			
XUNIT:bar			
YPROP:Tc			
YUNIT:K			
PPROP:			
PUNIT:			

****			
xdata	ydata	pdata	number
1.3723	10.9066	1	1
7.73077	10.8617	1	2
18.3282	10.772	1	3
43.7621	10.8019	1	4
60.718	10.6225	1	5
71.3155	10.6972	1	6
103.108	10.6374	1	7
103.108	10.5477	1	8
109.466	10.6225	1	9
134.9	10.5477	1	10
145.498	10.4879	1	11
153.976	10.443	1	12
204.843	10.3832	1	13
202.724	10.3084	1	14
253.592	10.144	1	15
253.592	10.0243	1	16
340.491	9.57574	1	17
410.434	9.45612	1	18
527.006	8.70846	1	19
738.955	8.4094	1	20

File: supercon1/data/RH151016.dat
****			
FIGNO:RH151016			
XPROP:T			
XUNIT:K			
YPROP:RH			
YUNIT:E-3 cm3/C			
PPROP:			
PUNIT:			
****			

XDATA	YDATA	PDATA	NUMBER
31.7 	-3.883 	1	1
39.0 	-4.107 	1	2
47.8 	-3.981 	1	3
55.6 	-3.701 	1	4
62.9 	-3.897 	1	5
73.8 	-3.771 	1	6
82.7 	-3.575 	1	7
91.0 	-3.547 	1	8
104.5 	-3.266 	1	9
113.9 	-3.126 	1	10
128.9 	-2.944 	1	11
144.0 	-3.098 	1	12
164.3 	-2.313 	1	13
190.8 	-2.313 	1	14
212.7 	-2.033 	1	15
228.8 	-1.626 	1	16
250.1 	-1.738 	1	17
270.4 	-1.626 	1	18
284.4 	-2.173 	1	19
292.7 	-2.047 	1	20

File: supercon1/data/TC151000.dat
****			
FIGNO:TC151000			
XPROP:O-content			
XUNIT:y in NdFeAsO1-y			
YPROP:Tc			
YUNIT:K			
PPROP:			
PUNIT:			
****			

XDATA	YDATA	PDATA	NUMBER
0.20 	0.00 	1	1
0.30 	52.21 	1	2
0.40 	53.19 	1	3
0.50 	54.17 	1	4
0.60 	53.92 	1	5
0.80 	53.43 	1	6
1.00 	0.00 	1	7

File: supercon1/data/TC151005.dat
****			
FIGNO:TC151005			
XPROP:P			
XUNIT:kbar			
YPROP:Tc			
YUNIT:K			
PPROP: Bridgeman cell or DAC			
PUNIT:			
****			

XDATA	YDATA	PDATA	NUMBER
15.8 	47.6 	Bridgeman	1
44.3 	44.2 	Bridgeman	2
58.1 	42.7 	Bridgeman	3
72.5 	40.9 	Bridgeman	4
86.6 	37.2 	Bridgeman	5
128.5 	26.2 	Bridgeman	6
18.1 	44.1 	DAC	7
180.5 	4.6 	DAC	8

File: supercon1/data/TC151042.dat
****			
FIGNO:TC151042			
XPROP:P			
XUNIT:Gpa			
YPROP:Tc			
YUNIT:K			
"PPROP:1  Tc(on),  2  Tc(mid)"			
PUNIT:			
****			

XDATA	YDATA	PDATA	NUMBER
1.99 	29.72 	1	1
4.94 	30.33 	1	2
7.96 	24.21 	1	3
12.09 	22.22 	1	4
15.04 	20.92 	1	5
18.06 	17.55 	1	6
20.05 	16.10 	1	7
0.00 	23.75 	1	8
0.15 	22.83 	2	1
2.06 	24.90 	2	2
5.01 	20.99 	2	3
7.96 	16.94 	2	4
12.01 	15.41 	2	5
15.04 	15.18 	2	6
18.06 	12.04 	2	7
20.05 	10.13 	2	8

File: supercon1/data/TC152541.dat
****				
FIGNO: TC152541				
XPROP: lat-c				
XUNIT: A				
YPROP: Tc				
YUNIT: K				
"PPROP: F-content, x"				
PUNIT: x in La(O1-xFx)FeAs				
SAMPLE: La(O1-xFx)FeAs				
****				

XDATA	YDATA	PDATA	NUMBER	
8.7031 	6.8 	0.2	1	Tc(R)
8.7067 	23.0 	0.15	2	Tc(R)
8.7081 	20.2 	0.18	3	Tc(R)
8.7118 	21.3 	0.25	4	Tc(R)
8.7170 	27.6 	0.11	5	Tc(R)
8.7183 	27.8 	0.15	6	Tc(R)
8.7202 	26.9 	0.13	7	Tc(R)
8.7228 	27.1 	0.11	8	Tc(R)
8.7290 	18.7 	0.11	9	Tc(R)
8.7306 	21.3 	0.11	10	Tc(R)
8.7031 	4.6 	0.2	1	Tc(SUS)
8.7067 	20.1 	0.15	2	Tc(SUS)
8.7082 	14.3 	0.18	3	Tc(SUS)
8.7119 	20.3 	0.25	4	Tc(SUS)
8.7171 	26.3 	0.11	5	Tc(SUS)
8.7182 	26.4 	0.15	6	Tc(SUS)
8.7202 	25.3 	0.13	7	Tc(SUS)
8.7227 	27.3 	0.11	8	Tc(SUS)
8.7290 	20.4 	0.11	9	Tc(SUS)
8.7306 	21.8 	0.11	10	Tc(SUS)

File: supercon1/data/TP151016.dat
****			
FIGNO:TP151016			
XPROP:T			
XUNIT:K			
YPROP:TP			
YUNIT:uV/K			
PPROP:			
PUNIT:			
****			

XDATA	YDATA	PDATA	NUMBER
28.4 	0.204 	1	1
29.4 	0.561 	1	2
30.5 	1.041 	1	3
33.0 	1.235 	1	4
36.1 	1.133 	1	5
40.3 	1.173 	1	6
42.9 	1.245 	1	7
46.0 	1.286 	1	8
49.1 	1.276 	1	9
52.7 	1.255 	1	10
50.1 	1.184 	1	11
55.2 	1.204 	1	12
58.9 	1.214 	1	13
63.0 	1.194 	1	14
67.6 	1.153 	1	15
72.3 	1.143 	1	16
76.9 	1.082 	1	17
79.0 	1.051 	1	18
84.7 	1.041 	1	19
87.8 	1.010 	1	20
96.0 	1.010 	1	21
100.7 	1.000 	1	22
104.3 	1.031 	1	23
109.5 	1.082 	1	24
114.1 	1.122 	1	25
119.3 	1.194 	1	26
123.9 	1.245 	1	27
127.0 	1.296 	1	28
131.7 	1.378 	1	29
135.8 	1.418 	1	30
138.9 	1.480 	1	31
142.5 	1.541 	1	32
146.6 	1.571 	1	33
150.8 	1.633 	1	34
155.4 	1.714 	1	35
160.1 	1.776 	1	36
163.7 	1.827 	1	37
167.3 	1.857 	1	38
171.4 	1.929 	1	39
175.0 	1.959 	1	40
180.7 	2.020 	1	41
183.8 	2.061 	1	42
188.0 	2.112 	1	43
190.5 	2.143 	1	44
193.6 	2.184 	1	45
199.3 	2.276 	1	46
201.4 	2.276 	1	47
203.4 	2.286 	1	48
206.5 	2.337 	1	49
211.2 	2.357 	1	50
216.4 	2.408 	1	51
221.5 	2.490 	1	52
224.6 	2.531 	1	53
229.8 	2.571 	1	54
234.4 	2.633 	1	55
252.5 	2.776 	1	56
258.2 	2.827 	1	57
263.3 	2.857 	1	58
268.0 	2.929 	1	59
272.6 	2.959 	1	60
276.2 	3.000 	1	61
280.4 	3.041 	1	62
285.0 	3.082 	1	63
289.2 	3.133 	1	64

File: supercon1/data/TP151052.dat
****			
FIGNO:TP151052			
XPROP:T			
XUNIT:K			
YPROP:TP			
YUNIT:uV/K			
PPROP:Th-content			
PUNIT:x in Tb1-xThxFeAsO			
****			

XDATA	YDATA	PDATA	NUMBER
20.1 	-5.73 	0	1
23.5 	-6.27 	0	2
27.9 	-6.82 	0	3
31.0 	-6.27 	0	4
34.4 	-6.00 	0	5
37.1 	-5.73 	0	6
41.0 	-5.45 	0	7
43.6 	-4.91 	0	8
45.8 	-4.64 	0	9
49.3 	-3.55 	0	10
54.5 	-2.73 	0	11
58.0 	-1.36 	0	12
62.4 	-0.27 	0	13
65.8 	0.82 	0	14
70.6 	2.73 	0	15
74.6 	3.82 	0	16
78.1 	4.91 	0	17
82.0 	5.18 	0	18
85.9 	5.45 	0	19
89.4 	5.18 	0	20
93.8 	4.91 	0	21
97.7 	3.82 	0	22
102.0 	1.91 	0	23
106.0 	-0.27 	0	24
109.4 	-2.45 	0	25
114.2 	-6.55 	0	26
117.3 	-11.18 	0	27
122.1 	-15.55 	0	28
126.0 	-17.18 	0	29
129.9 	-18.82 	0	30
133.9 	-19.91 	0	31
137.8 	-20.73 	0	32
142.2 	-21.00 	0	33
146.1 	-21.27 	0	34
150.0 	-21.55 	0	35
154.4 	-21.27 	0	36
157.8 	-21.55 	0	37
161.8 	-21.55 	0	38
165.7 	-21.55 	0	39
170.1 	-21.55 	0	40
174.0 	-21.55 	0	41
177.9 	-21.27 	0	42
181.8 	-21.00 	0	43
185.8 	-21.00 	0	44
189.7 	-21.00 	0	45
193.6 	-20.73 	0	46
197.5 	-20.45 	0	47
201.9 	-20.18 	0	48
206.3 	-19.36 	0	49
210.6 	-19.64 	0	50
214.1 	-19.36 	0	51
218.0 	-19.09 	0	52
221.9 	-18.82 	0	53
226.3 	-18.55 	0	54
229.8 	-18.27 	0	55
233.7 	-17.73 	0	56
238.5 	-17.73 	0	57
241.6 	-17.45 	0	58
245.9 	-17.18 	0	59
249.9 	-16.64 	0	60
253.8 	-16.36 	0	61
257.3 	-16.36 	0	62
262.1 	-15.82 	0	63
266.0 	-15.27 	0	64
269.9 	-15.27 	0	65
273.4 	-15.00 	0	66
278.2 	-14.18 	0	67
281.7 	-13.64 	0	68
286.0 	-13.36 	0	69
290.0 	-13.36 	0	70
293.9 	-12.82 	0	71
297.8 	-12.55 	0	72
20.1 	0.55 	0.1	1
25.3 	0.55 	0.1	2
30.5 	-2.73 	0.1	3
35.3 	-8.45 	0.1	4
37.5 	-12.27 	0.1	5
39.7 	-17.73 	0.1	6
41.0 	-23.18 	0.1	7
43.2 	-32.18 	0.1	8
47.1 	-40.09 	0.1	9
50.1 	-42.00 	0.1	10
53.2 	-43.36 	0.1	11
55.8 	-45.00 	0.1	12
59.3 	-46.09 	0.1	13
61.9 	-47.45 	0.1	14
65.4 	-48.82 	0.1	15
75.0 	-50.45 	0.1	16
85.0 	-51.27 	0.1	17
95.1 	-51.82 	0.1	18
105.1 	-50.73 	0.1	19
114.7 	-49.64 	0.1	20
125.1 	-46.91 	0.1	21
135.2 	-44.18 	0.1	22
145.2 	-41.18 	0.1	23
150.0 	-39.00 	0.1	24
160.0 	-36.00 	0.1	25
175.3 	-31.64 	0.1	26
189.7 	-28.09 	0.1	27
204.9 	-24.82 	0.1	28
219.8 	-22.91 	0.1	29
234.6 	-20.73 	0.1	30
249.9 	-18.82 	0.1	31
265.1 	-17.73 	0.1	32
279.9 	-15.00 	0.1	33
294.3 	-13.36 	0.1	34
25.7 	-0.27 	0.2	1
30.1 	-0.82 	0.2	2
35.3 	-1.09 	0.2	3
40.6 	-2.45 	0.2	4
45.3 	-12.00 	0.2	5
47.1 	-15.82 	0.2	6
47.1 	-21.55 	0.2	7
48.0 	-29.73 	0.2	8
49.3 	-44.73 	0.2	9
50.6 	-66.00 	0.2	10
51.0 	-82.09 	0.2	11
52.3 	-88.36 	0.2	12
53.2 	-90.27 	0.2	13
54.5 	-91.36 	0.2	14
56.7 	-94.36 	0.2	15
58.4 	-96.27 	0.2	16
60.6 	-98.18 	0.2	17
62.8 	-99.82 	0.2	18
65.0 	-101.18 	0.2	19
70.2 	-104.46 	0.2	20
75.0 	-106.36 	0.2	21
79.8 	-107.18 	0.2	22
85.0 	-108.00 	0.2	23
90.3 	-108.82 	0.2	24
95.1 	-108.55 	0.2	25
100.3 	-108.27 	0.2	26
105.5 	-107.46 	0.2	27
110.3 	-106.36 	0.2	28
115.6 	-104.73 	0.2	29
120.3 	-103.64 	0.2	30
125.1 	-102.82 	0.2	31
130.4 	-101.18 	0.2	32
135.2 	-98.18 	0.2	33
140.0 	-96.27 	0.2	34
145.2 	-94.64 	0.2	35
150.4 	-91.09 	0.2	36
160.0 	-86.18 	0.2	37
170.1 	-80.73 	0.2	38
179.7 	-75.55 	0.2	39
189.7 	-71.45 	0.2	40
200.1 	-66.82 	0.2	41
209.7 	-62.73 	0.2	42
220.2 	-58.36 	0.2	43
230.2 	-54.82 	0.2	44
239.4 	-50.45 	0.2	45
249.9 	-46.09 	0.2	46
259.9 	-43.09 	0.2	47
269.9 	-40.09 	0.2	48
279.9 	-37.64 	0.2	49
290.0 	-35.18 	0.2	50
300.0 	-32.73 	0.2	51
