Repository: tif-car/TcSUH-ML-Project

File: 240322_MDR_Organic.txt (part 3 of 7)
data number	reference number	common formula of materials	full material name	shape	structure	lattice constant a	lattice constant b	lattice constant c	lattice alpha	lattice beta	lattice gamma	Tc at pcrit or Tc at atmospheric pressure	maximum tc under pressure	applied pressure for tcmax	Critical pressure/GPa at which Tc can be observed	tc measurement method	alpha in Tc=A*M^(-alpha), isotope effect	isotope element	slope at P=0 in Tc vs P plot 	lowest temperature for measurement (not superconducting)	Hc1 at 0 K for poly crystal	Hc2 at 0 K for poly crystal	-slope in Hc2 vs T at Tc for poly crystal	coherence length at 0 K for poly crystal	penetration depth at 0 K for poly crystal	Ginzburg-Landau order parameter	energy gap at 0 K, delta(0)	method of measuring energy gap	coefficient of electronic specific heat	Debye temperature	Curie temperature	Neel temperature	figure1 file name	figure2 filename	figure description	table file name	table description	comment	figure1 data file name	f2 data file name	title	year	keyword	institute	journal	author	sample	comments
215	SSC0820177	Pd(CN)4H2O	(BEDT-TTF)4Pd(CN)4H2O		BEDT-TTF	11.529	16.685	9.562	91.32	112.29	75.63	1.2			0.7																							M-Semicond transition at 250 K. thermopower also measured.			STRUCTURAL AND PHYSICAL PROPERTIES OF A NEW ORGANIC SUPERCONDUCTOR,(BEDT-TTF)4PD(CN)4H2O	1992			SOLID STATE COMMUN.82(1992)177	H.Inokuchi,H.Mori,I.Hirabayashi,K.Kato,S.Tanaka,T.Mori,Y.Murayama		
216	P071024531	SbF6	beta-(BDA-TTP)2SbF6	2	BDA-TTP							6.5			0																		OHC216					Thermal conductivity (THC) was measured for various H. Hc2(T) determined from THC and R measurements.	OHC216.dat		Thermal conductivity of layered organic superconductor beta-(BDA-TTP)2SbF6 in a parallel magnetic field: Anomalous effect of coreless vortices	2005		Department of Physics, Kyoto University, Kyoto 606-8502, Japan	Phys.Rev.B, 71(2005)024531	J.Yamada,M.A.Tanatar,T.Ishiguro,T.Toita		
217	PHB2940427	Cu[N(CN)2]Br	kappa-(BEDT-TTF)2Cu[N(CN)2]Br	2	BEDT-TTF							11.9			0																		OHC217					Hc2//conduction plane from resistive transition. out-of-plane resistivity.	OHC217.dat		Upper critical field of kappa-(ET)2Cu[N(CN)2]Br under parallel magnetic fields	2001			Physica B, 294-295(2001)427	A.Ayari,A.E.Kovalev,E.Ohmichi,G.Saito,H.Yamochi,P.Monceau,S.Kamiya,T.Ishiguro,Y.Shimojo		
218	PR06111739	SF5CH2CF2SO3	beta''-(BEDT-TTF)2SF5CH2CF2SO3	2	BEDT-TTF							4.75			0				3.9			10.4		7.9									OHC218					thermal expansion coeff. were measured for 3 directions. uniaxial pressure, a-axis.	OHC218.dat		Comparative thermal-expansion study of beta ''-(ET)2SF5CH2CF2SO3 and kappa -(ET)2Cu(NCS)2: Uniaxial pressure coefficients of Tc and upper critical fields	2000			Phys.Rev.B, 61(2000)11739	A.M.Kini,F.Steglich,G.L.Gard,J.A.Schlueter,J.Mohtasham,J.Muller,M.Lang,N.Toyota,R.W.Winter,T.Sasaki,U.Geiser		
219	PR06111739	SF5CH2CF2SO3	beta''-(BEDT-TTF)2SF5CH2CF2SO3	2	BEDT-TTF							4.75			0				39			10.4		7.9														thermal expansion coeff. were measured for 3 directions. uniaxial pressure, b-axis.			Comparative thermal-expansion study of beta ''-(ET)2SF5CH2CF2SO3 and kappa -(ET)2Cu(NCS)2: Uniaxial pressure coefficients of Tc and upper critical fields	2000			Phys.Rev.B, 61(2000)11739	A.M.Kini,F.Steglich,G.L.Gard,J.A.Schlueter,J.Mohtasham,J.Muller,M.Lang,N.Toyota,R.W.Winter,T.Sasaki,U.Geiser		
220	PR06111739	SF5CH2CF2SO3	beta''-(BEDT-TTF)2SF5CH2CF2SO3	2	BEDT-TTF							4.6			0				-59			1.4		144														thermal expansion coeff. were measured for 3 directions. uniaxial pressure, c-axis.			Comparative thermal-expansion study of beta ''-(ET)2SF5CH2CF2SO3 and kappa -(ET)2Cu(NCS)2: Uniaxial pressure coefficients of Tc and upper critical fields	2000			Phys.Rev.B, 61(2000)11739	A.M.Kini,F.Steglich,G.L.Gard,J.A.Schlueter,J.Mohtasham,J.Muller,M.Lang,N.Toyota,R.W.Winter,T.Sasaki,U.Geiser		
221	PR06111739	Cu(NCS)2	kappa-(BEDT-TTF)2Cu(NCS)2		BEDT-TTF							9.95			0				34.4																			thermal expansion coeff. were measured for 3 directions. uniaxial pressure, c-axis(in plane).			Comparative thermal-expansion study of beta ''-(ET)2SF5CH2CF2SO3 and kappa -(ET)2Cu(NCS)2: Uniaxial pressure coefficients of Tc and upper critical fields	2000			Phys.Rev.B, 61(2000)11739	A.M.Kini,F.Steglich,G.L.Gard,J.A.Schlueter,J.Mohtasham,J.Muller,M.Lang,N.Toyota,R.W.Winter,T.Sasaki,U.Geiser		
222	PR06111739	Cu(NCS)2	kappa-(BEDT-TTF)2Cu(NCS)2		BEDT-TTF							9.95			0				-1.4																			thermal expansion coeff. were measured for 3 directions. uniaxial pressure, b-axis(in plane).			Comparative thermal-expansion study of beta ''-(ET)2SF5CH2CF2SO3 and kappa -(ET)2Cu(NCS)2: Uniaxial pressure coefficients of Tc and upper critical fields	2000			Phys.Rev.B, 61(2000)11739	A.M.Kini,F.Steglich,G.L.Gard,J.A.Schlueter,J.Mohtasham,J.Muller,M.Lang,N.Toyota,R.W.Winter,T.Sasaki,U.Geiser		
223	PR06111739	Cu(NCS)2	kappa-(BEDT-TTF)2Cu(NCS)2		BEDT-TTF							9.95			0				-62																			thermal expansion coeff. were measured for 3 directions. uniaxial pressure, a*-axis(out-of-plane).			Comparative thermal-expansion study of beta ''-(ET)2SF5CH2CF2SO3 and kappa -(ET)2Cu(NCS)2: Uniaxial pressure coefficients of Tc and upper critical fields	2000			Phys.Rev.B, 61(2000)11739	A.M.Kini,F.Steglich,G.L.Gard,J.A.Schlueter,J.Mohtasham,J.Muller,M.Lang,N.Toyota,R.W.Winter,T.Sasaki,U.Geiser		
224	JPS0710717	SbF6	beta-(BDA-TTP)2SbF6		BDA-TTP							6.31			0						0.5	12		105	6800	260			33									H//conduction plane. thermodynamic Hc(0)=33 mT. (delta-C/gamma*Tc) = 1.1			Superconductivity of Layered Organic Compound beta-(BDA-TTP)2SbF6, Where BDA-TTP is 2,5-Bis(1,3-dithian-2-ylidene)-1,3,4,6-tetrathiapentalene	2002		Physics Department, Kyoto University, Kyoto 606-8	J.Phys.Soc.Jpn, 71(2002)717	J.Yamada,T.Ishiguro,T.Toita,Y.Shimojo		
225	JPS0710717	SbF6	beta-(BDA-TTP)2SbF6		BDA-TTP							6.31			0						1.5	3		26	27000	64												H perpendicular to plane.			Superconductivity of Layered Organic Compound beta-(BDA-TTP)2SbF6, Where BDA-TTP is 2,5-Bis(1,3-dithian-2-ylidene)-1,3,4,6-tetrathiapentalene	2002		Physics Department, Kyoto University, Kyoto 606-8	J.Phys.Soc.Jpn, 71(2002)717	J.Yamada,T.Ishiguro,T.Toita,Y.Shimojo		
226	JPS0741529	I3	(MDT-ST)(I3)0.417	2	MDT-ST			25.286				4.3			0									278														coherence-L(1.6 K): //a=278, //b=205, //c=25 A. anisotropy (a vs c) = 10 at 1.6 K. lat-c measured at 18.5 K.			Anisotropic Three-dimensional Superconductivity of the Incommensurate Organic Superconductor (MDT-ST)(I3)0.417	2005		Department of Organic and Polymeric Materials, Graduate School of Science and Engineering, Tokyo Institute of Technology, O-okayama, Meguro-ku, Tokyo	J.Phys.Soc.Jpn, 74(2005)1529	T.Kawamoto,T.Mori,T.Terashima,S.Uji,A.Takamori,K.Takimiya,T.Otsubo		
227	P071054514	HgxBr4	kappa-(BEDT-TTF)2Hg1.445Br4	2	BEDT-TTF							3			0									70					55	200								best fit below 2K(gamma=55 mj/mol.K2, beta=32 mj/mol.K4, A=2.6 mj.K/mol. 1D-Debye = 200K, 3D-Debye = 6.5 K.			Anomalous enhancement of electronic heat capacity in the organic conductors kappa-(BEDT-TTF)4Hg3-zX8 (X=Br,Cl)	2005		Department of Chemistry, Tokyo Institute of Technology, O-okayama, Meguro-Ku, Tokyo 152-8551, Japan	Phys.Rev.B, 71(2005)054514	A.Naito,Y.Nakazawa,K.Saito,H.Taniguchi,K.Kanoda,M.Sorai		
228	P071054514	HgxBr4	kappa-(BEDT-TTF)2Hg1.39Cl4	2	BEDT-TTF															0.4									52									not SC			Anomalous enhancement of electronic heat capacity in the organic conductors kappa-(BEDT-TTF)4Hg3-zX8 (X=Br,Cl)	2005		Department of Chemistry, Tokyo Institute of Technology, O-okayama, Meguro-Ku, Tokyo 152-8551, Japan	Phys.Rev.B, 71(2005)054514	A.Naito,Y.Nakazawa,K.Saito,H.Taniguchi,K.Kanoda,M.Sorai		
229	JPC015L669	ClO4	(TMTSF)2ClO4	2	TMTSF							1.2			0																		OTHC229					T-independent thermal conductivity for 120 < T < 300K	OTHC229.dat		Magnetic field dependent thermal conductivity in the organic superconductor (TMTSF)2ClO4	1982			J.Phys.C: Solid State Phys., 15(1982)L669	D.Djurek,M.Prester,D.Jerome,K.Bechgaard		
230	P072052510	PF6	beta''-(DODHT)2PF6	2	DODHT							2.7	2.7		1.32																		OPH230					Tc by dc-resistance. P-T phase diagram in Fig.	OPH230.dat		Charge ordering and pressure-induced superconductivity in beta''-(DODHT)2PF6	2005		Graduate School of Pure and Applied Sciences, University of Tsukuba, 1-1-1 Tennoudai, Tsukuba, Ibaraki 305-8571, Japan	Phys.Rev.B, 72(2005)052510	H.Nishikawa,Y.Sato,K.Kikuchi,T.Kodama,I.Ikemoto,J.Yamada,H.Oshio,R.Kondo,S.Kagoshima		
231	P071172503	I3	(MDT-ST)(I3)0.417	2	MDT-ST	3.895	12.283	25.286	90	90	90	4.3			0																		OTP231					Raman. donor lattice const. measured at 18.5 K. Thermopower along a-axis. anisotropy(RT) = 20.	OTP231.dat		Structural and transport properties of the incommensurate organic superconductor (MDT-ST)(I3)0.417	2005		Department of Organic and Polymeric Materials, Graduate School of Science and Engineering, Tokyo Institute of Technology, O-okayama, Meguro-ku, Tokyo 152-8552, Japan	Phys.Rev.B, 71(2005)172503	T.Kawamoto,T.Mori,S.Uji,J.Yamaura,H.Kitagawa,A.Takamori,K.Takimiya,T.Otsubo		
232	P071212503	CuCl2	beta-(DMET)2CuCl2	2	DMET	7.023	7.586	14.868	80.18	89.31	70.492	0.8			0																							ac-resistance, magnetoresistance(MR), Hall effect were measured.			Quasi-one-dimensional electronic structure of (DMET)2CuCl2	2005		Department of Applied Physics, Nagoya University, Chikusa, Nagoya, 464-8603, Japan	Phys.Rev.B, 71(2005)212503	H.Ito,D.Suzuki,Y.Yokochi,S.Kuroda,M.Umemiya,H.Miyasaka,K-I.Sugiura,M.Yamashita,H.Tajima		
233	P071104525	(Fe,Ga)Cl4	ramda-(BETS)2Fe0.45Ga0.55Cl4	2	BETS							6			0							5																paramag-SC-Antiferro transition as decreasing T. Tc(R=0) = 4.2K.			Superconductivity and vortex phases in the two-dimensional organic conductor ramda-(BETS)2FrxGa1-xCl4 (x=0.45)	2005		National Institute for Materials Science, Tsukuba, Ibaraki 305-0003, Japan	Phys.Rev.B, 71(2005)104525	S.Uji,T.Terashima,Y.Terai,S.Yasuzuka,M.Tokumoto,H.Tanaka,A.Kobayashi,H.Kobayashi		
235	P072184505	FeCl4	ramda-(BETS)2FeCl4	3	BETS								5.5							0													OPH235					H-induced SC. H//ac plane(conducting). Tc(max) at H = 36 T. orbital critical field(Hc2) = 55  T.  RRR = 29 .	OPH235.dat		Magnetic-field-induced superconductivity and phase diagrams of ramda-(BETS)2FeCl4-xBrx	2005		National Institute for Materials Science, Tsukuba, Ibaraki 305-0003, Japan	Phys.Rev.B, 72(2005)184505	S.Uji,S.Yasuzuka,M.Tokumoto,H.Tanaka,A.Kobayashi,B.Zhang,H.Kobayashi,E.S.Choi,D.Graf,J.S.Brooks		
236	P072184505	FeCl3.6Br0.4	ramda-(BETS)2FeCl3.6Br0.4	3	BETS								2.3							0													OPH236					H-induced SC. H//ac plane(conducting). Tc(max) at H = 31 T. orbital critical field(Hc2) = 140  T.  RRR = 6.7 .	OPH236.dat		Magnetic-field-induced superconductivity and phase diagrams of ramda-(BETS)2FeCl4-xBrx	2005		National Institute for Materials Science, Tsukuba, Ibaraki 305-0003, Japan	Phys.Rev.B, 72(2005)184505	S.Uji,S.Yasuzuka,M.Tokumoto,H.Tanaka,A.Kobayashi,B.Zhang,H.Kobayashi,E.S.Choi,D.Graf,J.S.Brooks		
237	P072184505	FeCl3.5Br0.5	ramda-(BETS)2FeCl3.5Br0.5	3	BETS								3							0													OPH237					H-induced SC. H//ac plane(conducting). Tc(max) at H = 33 T. orbital critical field(Hc2) = 110  T.  RRR = 7.3.	OPH237.dat		Magnetic-field-induced superconductivity and phase diagrams of ramda-(BETS)2FeCl4-xBrx	2005		National Institute for Materials Science, Tsukuba, Ibaraki 305-0003, Japan	Phys.Rev.B, 72(2005)184505	S.Uji,S.Yasuzuka,M.Tokumoto,H.Tanaka,A.Kobayashi,B.Zhang,H.Kobayashi,E.S.Choi,D.Graf,J.S.Brooks		
238	P072184505	FeCl3.3Br0.7	ramda-(BETS)2FeCl3.3Br0.7	3	BETS								2.6							0													OPH238					H-induced SC. H//ac plane(conducting). Tc(max) at H = 34 T. orbital critical field(Hc2) =  100 T.  RRR = 6.6.	OPH238.dat		Magnetic-field-induced superconductivity and phase diagrams of ramda-(BETS)2FeCl4-xBrx	2005		National Institute for Materials Science, Tsukuba, Ibaraki 305-0003, Japan	Phys.Rev.B, 72(2005)184505	S.Uji,S.Yasuzuka,M.Tokumoto,H.Tanaka,A.Kobayashi,B.Zhang,H.Kobayashi,E.S.Choi,D.Graf,J.S.Brooks		
239	P072174513	KHg(SCN)4	alpha-(BEDT-TTF)2KHg(SCN)4	3	BEDT-TTF							0.11	0.11	0.25	0.25				-0.3	0													OHC239	OPH239				P-induced SC. I//conducting layer. hydrostatic P. CDW state suppressed completely at Pc and SC state appears. Below Pc, CDW and SC coexist.	OHC239.dat	OPH239.dat	Superconductivity in the charge-density-wave state of the organic metal alpha-(BEDT-TTF)2KHg(SCN)4	2005		Walther-Meissner-Institut, Bayerische Akademie der Wissenschaften, D-85748 Garching, Germany	Phys.Rev.B, 72(2005)174513	D.Andres,M.V.Kartsovnik,W.Biberacher,N.Neumaier,E.Schuberth,H.Muller		
240	JPS0741370	AuCl2	beta'-(BEDT-TTF)2AuCl2		BEDT-TTF															0												28						not SC upto 9.9 GPa. activation energy = 114 meV. Rho(290K) = 27 Ohm.cm			High-Pressure Study up to 9.9 GPa of Organic Mott Insulator, beta'-(BEDT-TTF)2AuCl2	2005		Department of Physics, Faculty of Science, Saitama University, 255 Shimo-Ohkubo, Saitama	J.Phys.Soc.Jpn, 74(2005)1370	H.Taniguchi,M.Miyashita,K.Uchiyama,R.Sato,Y.Ishii,K.Satoh,N.Mori,M.Hedo,Y.Uwatoko		
241	P072014543	[(H3O)Cr(C2O4)3]:PhNO2	beta''-(BEDT-TTF)4[(H3O)Cr(C2O4)3]:PhNO2		BEDT-TTF							6			0							11.8																Ph = C6H5. Tc defined as Tc(on). Hc2 at 0.5 K. nHc2(0.5K) = 1.7 T. M-I transition(defined as R(min) = 89 K.			Robust superconducting state in the low-quasiparticle-density organic metals beta''-(BEDT-TTF)4[(H3O)M(C2O4)3]/Y: Superconductivity due to proximity to a charge-ordered state	2005		Clarendon Laboratory, University of Oxford, Parks Road, Oxford OX1 3PU, United Kingdom	Phys.Rev.B, 72(2005)014543	A.F.Bangura,A.I.Coldea,J.Singleton,A.Ardavan,A.Akutsu-Sato,H.Akutsu,S.S.Turner,P.Day,T.Yamamoto,K.Yakushi		
242	P072014543	[(H3O)Cr(C2O4)3]:PhNO2	beta''-(BEDT-TTF)4[(H3O)Cr(C2O4)3]:PhNO2		BEDT-TTF							5.3			0							18.2																Ph = C6H5. Tc defined as Tc(on). Hc2 at 0.5 K. nHc2(0.5K) = 2.2 T. M-I transition(defined as R(min) = 94 K.			Robust superconducting state in the low-quasiparticle-density organic metals beta''-(BEDT-TTF)4[(H3O)M(C2O4)3]/Y: Superconductivity due to proximity to a charge-ordered state	2005		Clarendon Laboratory, University of Oxford, Parks Road, Oxford OX1 3PU, United Kingdom	Phys.Rev.B, 72(2005)014543	A.F.Bangura,A.I.Coldea,J.Singleton,A.Ardavan,A.Akutsu-Sato,H.Akutsu,S.S.Turner,P.Day,T.Yamamoto,K.Yakushi		
243	P072014543	[(H3O)Ga(C2O4)3]:PhNO2	beta''-(BEDT-TTF)4[(H3O)Ga(C2O4)3]:PhNO2		BEDT-TTF							7			0							33.4																Ph = C6H5. Tc defined as Tc(on). Hc2 at 0.5 K. nHc2(0.5K) = 5.2 T. M-I transition(defined as R(min) = 68 K.			Robust superconducting state in the low-quasiparticle-density organic metals beta''-(BEDT-TTF)4[(H3O)M(C2O4)3]/Y: Superconductivity due to proximity to a charge-ordered state	2005		Clarendon Laboratory, University of Oxford, Parks Road, Oxford OX1 3PU, United Kingdom	Phys.Rev.B, 72(2005)014543	A.F.Bangura,A.I.Coldea,J.Singleton,A.Ardavan,A.Akutsu-Sato,H.Akutsu,S.S.Turner,P.Day,T.Yamamoto,K.Yakushi		
244	P072014543	[(H3O)Ga(C2O4)3]:PhNO2	beta''-(BEDT-TTF)4[(H3O)Ga(C2O4)3]:PhNO2		BEDT-TTF							8			0							32																Ph = C6H5. Tc defined as Tc(on). Hc2 at 0.5 K. nHc2(0.5K) = 6.5 T. M-I transition(defined as R(min) = 69 K.			Robust superconducting state in the low-quasiparticle-density organic metals beta''-(BEDT-TTF)4[(H3O)M(C2O4)3]/Y: Superconductivity due to proximity to a charge-ordered state	2005		Clarendon Laboratory, University of Oxford, Parks Road, Oxford OX1 3PU, United Kingdom	Phys.Rev.B, 72(2005)014543	A.F.Bangura,A.I.Coldea,J.Singleton,A.Ardavan,A.Akutsu-Sato,H.Akutsu,S.S.Turner,P.Day,T.Yamamoto,K.Yakushi		
245	P072014543	[(H3O)Ga(C2O4)3]:PhNO2	beta''-(BEDT-TTF)4[(H3O)Ga(C2O4)3]:PhNO2		BEDT-TTF							8			0							31																Ph = C6H5. Tc defined as Tc(on). Hc2 at 0.5 K. nHc2(0.5K) = 5.9 T.			Robust superconducting state in the low-quasiparticle-density organic metals beta''-(BEDT-TTF)4[(H3O)M(C2O4)3]/Y: Superconductivity due to proximity to a charge-ordered state	2005		Clarendon Laboratory, University of Oxford, Parks Road, Oxford OX1 3PU, United Kingdom	Phys.Rev.B, 72(2005)014543	A.F.Bangura,A.I.Coldea,J.Singleton,A.Ardavan,A.Akutsu-Sato,H.Akutsu,S.S.Turner,P.Day,T.Yamamoto,K.Yakushi		
246	P072014543	[(H3O)Fe(C2O4)3]:PhCN	beta''-(BEDT-TTF)4[(H3O)Fe(C2O4)3]:PhCN		BEDT-TTF							6.5			0							17.5																PhCN=C6H5CN. Tc defined as Tc(on). Hc2 at 0.5 K. nHc2(0.5K) = 3.3 T. M-I transition(defined as R(min) = 154 K.			Robust superconducting state in the low-quasiparticle-density organic metals beta''-(BEDT-TTF)4[(H3O)M(C2O4)3]/Y: Superconductivity due to proximity to a charge-ordered state	2005		Clarendon Laboratory, University of Oxford, Parks Road, Oxford OX1 3PU, United Kingdom	Phys.Rev.B, 72(2005)014543	A.F.Bangura,A.I.Coldea,J.Singleton,A.Ardavan,A.Akutsu-Sato,H.Akutsu,S.S.Turner,P.Day,T.Yamamoto,K.Yakushi		
247	P072014543	[(H3O)Fe(C2O4)3]:PhCN	beta''-(BEDT-TTF)4[(H3O)Fe(C2O4)3]:PhCN		BEDT-TTF							4.7			0							18.6																PhCN=C6H5CN. Tc defined as Tc(on). Hc2 at 0.5 K. nHc2(0.5K) = 3.6 T. M-I transition(defined as R(min) = 124 K.			Robust superconducting state in the low-quasiparticle-density organic metals beta''-(BEDT-TTF)4[(H3O)M(C2O4)3]/Y: Superconductivity due to proximity to a charge-ordered state	2005		Clarendon Laboratory, University of Oxford, Parks Road, Oxford OX1 3PU, United Kingdom	Phys.Rev.B, 72(2005)014543	A.F.Bangura,A.I.Coldea,J.Singleton,A.Ardavan,A.Akutsu-Sato,H.Akutsu,S.S.Turner,P.Day,T.Yamamoto,K.Yakushi		
248	P072014543	[(H3O)Fe(C2O4)3]:PhCN	beta''-(BEDT-TTF)4[(H3O)Fe(C2O4)3]:PhCN		BEDT-TTF							6			0							16																PhCN=C6H5CN.  Tc defined as Tc(on). Hc2 at 0.5 K.			Robust superconducting state in the low-quasiparticle-density organic metals beta''-(BEDT-TTF)4[(H3O)M(C2O4)3]/Y: Superconductivity due to proximity to a charge-ordered state	2005		Clarendon Laboratory, University of Oxford, Parks Road, Oxford OX1 3PU, United Kingdom	Phys.Rev.B, 72(2005)014543	A.F.Bangura,A.I.Coldea,J.Singleton,A.Ardavan,A.Akutsu-Sato,H.Akutsu,S.S.Turner,P.Day,T.Yamamoto,K.Yakushi		
249	JPS0720468	ICl2	beta'-(BEDT-TTF)2ICl2	3	BEDT-TTF							14.2	14.2	8.2	7					0												22	OTC249		Tc(P)			Tc defined as Tc(on). resistive transition. crystals by galvanostatic anodic oxidation using (n-Bu)4NICl2 in tetrahydrofuran.	OTC249.dat		Superconductivity at 14.2K in Layered Organics under Extreme Pressure	2003		Department of Physics, Faculty of Science, Saitama University, Shimo-Ohkubo 255, Saitama, Japan	J.Phys.Soc.Jpn, 72(2003)468	H.Okamoto,H.Taniguchi,K.Kanoda,K.Miyagawa,K.Satoh,K.Uchiyama,M.Hedo,M.Miyashita,N.Mori,Y.Uwatoko		
250	P067014516	FSO3	(TMTSF)2FSO3	3	TMTSF							3.2	3.2	0.48	0.48																		OTC250					Thermoelectric power s(295K) = 25.3 uV/K. (ds/dP) = 0.227 uV/K/kbar at 295 K.	OTC250.dat		Refinement of the pressure-temperature phase diagram of the organic superconductor with asymmetric anions (TMTSF)2FSO3	2003		Department of Physics, Ewha Womans University, Seoul 120-750, South Korea	Phys.Rev.B, 67(2003)014516	Y.J.Jo,E.S.Choi,Haevong Kang,W.Kang,I.S.Seo,O.H.Chung		
251	SYN1330011	BF4	(TMTTF)2BF4	3	TMTTF							1.38		3.75	3.35																										From Mott insulator to superconductivity in (TMTTF)2BF4: high pressure transport measurements	2003		Laboratoire de Physique des Solides, Universite Paris-Sud, 91405 Orsay, France	Synth.Met., 133-134(2003)11	P.Auban-Senzier,C.Pasquier,D.Jerome,C.Carcel,J.M.Fabre		
252	JPC013L089	PF6	(TMTTF)2PF6	3	TMTTF							2.2	2.2	4.73	4.35																		OPH252					Tc defined as Tc(on). Hc2(T)//c-axis was measured. SC region: 4 < P <7 GPa.	OPH252.dat		From spin-Peierls to superconductivity: (TMTTF)2PF6 under high pressure	2001		DPMC, Universite de Geneve, Quai E-Ansermet 24, 1211 Geneva 4, Switzerland	J.Phys.:Condens.Matter, 13(2001)L89	D.Jaccard,H.Wilhelm,D.Jerome,J.Moser,C.Carcel,J.M.Fabre		
253	SYN1330239	Cu(NCS)2	kappa-(d8-(BEDT-TTF))2Cu(SCN)2	3	BEDT-TTF							12			0																		OTC253					deutrated sample. Tc decreases with increasing P. Tc(P=0.25 GPa) = 0 K.	OTC253.dat		Study of magnetoresistance under hydrostatic pressure in the deuterated organic superconductor d8-kappa-(BEDT-TTF)2Cu(SCN)2	2003		Clarendon Laboratory, Oxford University, Parks Road, Oxford OX1 3PU, UK	Synth.Met., 133-134(2003)239	T.Biggs,D.J.Bakker,A.-K.Klehe,J.A.Symington,J.Singleton,T.Sasaki,M.Kurmoo		
254	SYN1330181	Au(CN)4	theta-(DIETS)2[Au(CN)4]	3	DIETS							8			1																							SC under uniaxial pressure along c-axis. not SC under hydrostatic pressure upto 18 kbar. M-I transition of Au(CN)4 salt at 226 K under ambient pressure.			Supramolecular organic conductor theta-(DIETS)2[Au(CN)4]: unique crystal structure and superconductivity under uniaxial strain (DIETS = diiodo(ethylenedithio)diselenadithiafulvalene)	2003		RIKEN, Wako, Saitama 351-0198, Japan	Synth.Met., 133-134(2003)181	T.Imakubo,N.Tajima,M.Tamura,R.Kato,Y.Nishio,K.Kajita		
255	SYN1330219	GaCl4	ramda-(BETS)2GaCl4	3	BETS							4.8			0														14.4	197								(dC/gamma*Tc) = 1.37. lattice term coeffic. = 14.5 mJ/mol.K4.			Specific heat of organic superconductor ramda-(BEDT-TSF)2GaCl4	2003		Physics Department, Graduate School of Science, Tohoku University, Sendai 980-8578, Japan	Synth.Met., 133-134(2003)219	Y.Ishizaki,H.Uozaki,H.Tsuchiya,Y.Abe,E.Negishi,H.Matsui,S.Endo,N.Toyota		
256	ACS1230306	4-Feb	kappa-(BETS)2FeBr4	3	BETS							1.1			0																-5.5	2.5	OTC256					lattice const., a,b,c(T) were measured. 3D-ordering of Fe-spins.magnetic easy axis: a-axis. Hc2(a,b,c-axis) were measured.	OTC256.dat		A novel antiferromagnetic organic superconductor kappa-(BETS)2FeBr4 	2001			J.Am.Chem.Soc., 123(2001)306	A.Kobayashi,B.Zh.Narymbetov,E.Fujiwara,H.Fujiwara,H.Kobayashi,K.Kato,M.Tokumoto,P.Cassoux,Y.Nakazawa		
257	CS11912392	Fe0.55Ga0.45Cl4	ramda-(BETS)2Fe0.55Ga0.45Cl4	3	BETS							5.4			0																							resistivity restored below Tc. T(M-I) at 2.3 K. Tc and T(M-I) show sample dependency. resistivity maximum at about 100 K.			Superconductor-to-Insulator Transition in an Organic Metal Incorporating Magnetic Anions: ramda-(BETS)2(FexGa1-x)Cl4 [BETS = bis(ethylenedithio)tetraselenafulvalene; x = 0.55 and 0.43]	1997		Institute for Molecular Science,Okazaki, Aichi 444, Japan	J.Am.Chem.Soc., 119(1997)12392	H.Kobayashi,A.Sato,E.Arai,H.Akutsu,A.Kobayashi,P.Cassoux		
258	PR05608526	GaBr1.5Cl2.5	ramda-(BETS)2GaBr1.5Cl2.5	3	BETS							9.7	9.7	0.3	0.1																		OTC258					P-induced SC	OTC258.dat		Electric and magnetic properties and phase diagram of a series of organic superconductors ramda-BETS2GaXzY4-z : BETS = bis(ethylenedithiotetraselenafulvalene; X,Y = F, Cl, Br; 0<z<2)]	1997		Institute for Molecular Science, Okazaki 444, Japan	Phys.Rev.B, 56(1997)R8526	H.Kobayashi,H.Akutsu,E.Arai,H.Tanaka,A.Kobayashi		
259	P073094513	I3	(MDT-TSF)(I3)0.422	3	MDT-TSF	4.013						4.9										7.1		261									OHC259					Hc2 by extraporation to T=0K. corere//a = 261, //b = 166, //c = 31 A at T=1.6 K. lata = 4.013 A for I3-salt. Dingle temp. = 0.48K for gamma-orbit, =1.3K for delta-orbit.	OHC259.dat		Charge transfer degree and superconductivity of the incommensurate organic superconductor  (MDT-TSF)(I3)0.422	2006		Department of Organic and Polymeric Materials, Graduate School of Science and Engineering, Tokyo Institute of Technology, O-okayama, Meguro-ku, Tokyo 152-8552, Japan	Phys.Rev.B, 73(2006)094513	T.Kawamoto,T.Mori,T.Konoike,K.Enomoto,T.Terashima,S.Uji,H.Kitagawa,K.Takimiya,T.Otsubo		
260	P065144521	Cu[N(CN)2]Br	kappa-(BEDT-TTF)2Cu[N(CN)2]Br	3	BEDT-TTF							11.5			0				-25.8																			(dTc/dP) is for hydrostatic pressure which estimated using uniaxial-P-values; dTc/dP = -12.6(b-), = -11.6 (a-), and = -1.2 (c-axis) K/GPa. from thermal expansion coeffic.			Evidence for structural and electronic instabilities at intermediate temperatures in kappa-(BEDT-TTF)2X for X=Cu[N(CN)2]Cl, Cu[N(CN)2Br and Cu(NCS)2: Implications for the phase diagram of these quasi-two-dimensional organic superconductors	2002		Max-Planck-Institut fur Chemische Physik fester Stoffe, D-01187 Dresden, Germany	Phys.Rev.B, 65(2002)144521	J.Muller,M.Lang,F.Steglich,J.A.Schlueter,A.M.Kini,T.Sasaki		
261	PHC4400017	GaCl4	ramda-(BETS)2GaCl4	3	BETS							4.8			0							3	0.82	87									OHC261					Hc2 measured by micrwave loss. cohere for a*-c plane.	OHC261.dat		Superconductivity and pseudogap states studied by microwave conductivity measurements of ramda-(BEDT-TSF)2GaCl4	2006		Physics Department, Graduate School of Science, Tohoku University, Sendai 980-0845, Japan	Physica C, 440(2006)17	T.Suzuki,E.Negishi,H.Uozaki,H.Matsui,N.Toyota		
262	JP01308325	GaCl4	ramda-(BETS)2GaCl4	3	BETS							5			0									14	150	107							OHC262					Hc2 measured for H//b*. dHvA effect, magnetoresistance, effective mass were measured. penet measured by LC inductance.	OHC262.dat		Superconducting properties and Fermi-surface topology of the quasi-two-dimensional organic superconductor ramda-(BETS)2GaCl4 (BETS =  bis(ethylene-dithio)tetraselenafulvalene)	2001		National High Magnetic Field Laboratory, Los Alamos National Laboratory, MS-E536, Los Alamos, NM 87545, USA	J.Phys.:Condens.Matter, 13(2001)8325	C.Mielke,J.Singleton,Moon-Sun Nam,N.Harrison,C.C.Agosta,B.Fravel,L.K.Montgomery		
263	SYN1200771	GaCl4	ramda-(BETS)2GaCl4	3	BETS							5			0									143									OHC263					Hc2 by resistive transition. cohere(out-of-plane) = 9 A from dHc2/dT.	OHC263.dat		In-plane anisotropy of the upper critical field of ramda-(BETS)2GaCl4	2001		Department of Physics,Kyoto University,Kyoto,Japan	Synth.Metals, 120(2001)771	T.Kawasaki,M.A.Tanatar,T.Ishiguro,H.Tanaka,A.Kobayashi,H.Kobayashi		
264	INO0291599	Cu2(NCS)3	beta''-(BEDO-TTF)3Cu2(NCS)3		BEDO-TTF	4.237	33.481	5.273		97.94		1.06			0																							monoclinic sublattice. single crystals were prepared by electrocrystallization.			The first ambient pressure organic superconductor containing oxygen in the donor molecule, beta<m>-(BEDO-TTF)3Cu2(NCS)3, Tc = 1.06 K	1990			Inorg.Chem., 29(1990)1599	M.A.Beno,H.H.Wang,A.M.Kini,K.D.Carlson,U.Geiser,W.K.Kwok,J.E.Thompson,J.M.Williams,J.Ren,M.H.Whangbo		
265	INO0293272	Cu[N(CN)2]Cl	kappa-(BEDT-TTF)2Cu[N(CN)2]Cl		BEDT-TTF	12.977	29.979	8.48				12.5	12.5	0.03	0.03				-34																			space-G = Pnma. semicon-semicon transition at 42K. not SC down to 0.6K under ambient P.			From semiconductor-semiconductor transition (42 K) to the highest-Tc organic superconductor, kappa-(ET)2Cu[N(CN)2]Cl (Tc = 12.5 K)	1990			Inorg.Chem., 29(1990)3274	J.M.Williams,A.M.Kini,H.H.Wang,K.D.Carlson,U.Geiser,L.K.Montgomery,G.J.Pyrka,D.M.Watkins,J.M.Kommers,S.J.Boryschuk,A.V.Strieby Crouch,W.K.Kwok,J.E..Schirber,D.L.Overmyer,D.Jung,M.H.Whangbo		
266	SSC0800191	ReO4:(H2O)	(BEDO-TTF)2ReO4:(H2O)		BEDO-TTF	12.16	34.05	8.091		123.44		0.9			0																							monoclinic phase. Tc by susceptibility. Resistive Tc(on) = 2.5 K. Three phase transitions at 213K, 90K, 35K.			(BEDO-TTF)2REO4(H2O): A NEW ORGANIC SUPERCONDUCTOR+	1991		3.PHYSIKALISCHES INSTITUT DER UNIVERSITAT STUTTGART,PFAFFENWALDRING 57,7000 STUTTGART 80,GERMANY	SOLID STATE COMMUN.,80(1991)191	B.NEBER,D.SCHWEITZER,H.J.KELLER,H.W.HELBERG,I.HEINEN,K.WINZER,S.KAHLICH,SONG EN LAN		
267	JPS0740412	Me4Sb	beta'-Me4Sb[Pd(dmit)2]2		Pd(dmit)2							8.4	8.4	0.45	0.4																							Me=CH3.  SC-region:  4 < uniaxial-P(P//b-axis) < 10 kbar. not SC for hydrostatic-P (upto 15 kbar) and c*-axis pressure.			Uniaxial Strain Effects in the Conducting Pd(dmit)2 System: (dmit = 1,3-Dithiol-2-thione-4,5-dithiolate)	2005		Condensed Molecular Materials Laboratory, RIKEN, Wako, Saitama 351-0198,Japan	J.Phys.Soc.Jpn, 74(2005)412	A.Tajima,A.Nakao,R.Kato		
268	JPS0740412	Me2Et2P	beta'-Me2Et2P[Pd(dmit)2]2		Pd(dmit)2							6.1	6.1	0.45	0.4																							Me=CH3. Et=C2H5.   SC-region:  4 < uniaxial-P(P//b-axis) < 10 kbar. not SC for a-axis pressure.			Uniaxial Strain Effects in the Conducting Pd(dmit)2 System: (dmit = 1,3-Dithiol-2-thione-4,5-dithiolate)	2005		Condensed Molecular Materials Laboratory, RIKEN, Wako, Saitama 351-0198,Japan	J.Phys.Soc.Jpn, 74(2005)412	A.Tajima,A.Nakao,R.Kato		
269	P066020508	Me4As	beta'-Me4As[Pd(dmit)2]2		Pd(dmit)2							4			0.7																							Me=CH3.  SC for b-axis pressure (7 < P < 10 kbar). not SC for a- and c-axis pressure.			Uniaxial strain effect in a strongly correlated two-dimensional system beta'-(CH3)4As[Pd(dmit)2]2	2002		Condensed Molecular Materials Laboratory, RIKEN, Wako, Saitama 351-0198,Japan	Phys.Rev.B, 66(2002)020508R	R.Kato,N.Tajima,M.Tamura,J.Yamaura		
270	SSC1050561	Me2Et2P	beta'-Me2Et2P[Pd(dmit)2]2		Pd(dmit)2							4			0.69				-6																			Me=CH3. Et=C2H5. SC-region:  6.9 =< P =< 10.4 kbar. Tc=1.8 K at P=10.4 kbar. R(H,T) measured at P=6.9 kbar. two dimensionality (r/B) = 0.82.			A new molecular superconductor beta'-Et2Me2P[Pd(dmit)2]2 (dmit=2-thioxo-1,3-dithiole-4,5-dithiolate)	1998		ISSP, The University of Tokyo,Tokyo,Japan	Solid State Commun., 105(1998)561	R.Kato,Y.Kashimura,S.Aonuma,N.Hanasaki,H.Tajima		
271	SSC1050561	Me2Et2Sb	beta'-Me2Et2Sb[Pd(dmit)2]2		Pd(dmit)2																																	Me=CH3. Et=C2H5. not SC upto 10.4 kbar.  two dimensionality (r/B) = 0.96.			A new molecular superconductor beta'-Et2Me2P[Pd(dmit)2]2 (dmit=2-thioxo-1,3-dithiole-4,5-dithiolate)	1998		ISSP, The University of Tokyo,Tokyo,Japan	Solid State Commun., 105(1998)561	R.Kato,Y.Kashimura,S.Aonuma,N.Hanasaki,H.Tajima		
272	SYN1400151	Hg2.9I8	beta-(EDT-TTF)4Hg2.9I8		EDT-TTF							8.1			0									114									OHC272					COHERE(0) estimated from COHERE(1.43K)//=126A. nCOHERE(0)=22A from nCOHERE(1.43K)=25A. stoichiometry determined by EPMA.	OHC272.dat		New ambient pressure organic superconductor with Tc = 8.1 K based on unsymmetrical donor molecule, ethylenedithiotetrathiafulvalene: (EDT-TTF)4Hg3-zI8, z=0.1-0.2	2004		Institute of Problems of Chemical Physics, Russian Academy of Science, Chernogolovka 142432, MD, Russia	Synth.Metals, 140(2004)151	E.I.Zhilyaeva,S.A.Torunova,R.N.Lyubovskaya,G.A.Mousdis,G.C.Papavassiliou,J.A.A.J.Perenboom,S.I.Pesotskii,R.B.Lyubovskii		
273	CEM1590407	FeCl4	kappa-(BETS)2FeCl4		BETS							0.1			0																	0.45						AF comfirmed by SP-heat. AF easy axis = a-axis.			Organic antiferromagnetic metals exhibiting superconducting transitions kappa-(BETS)2FeX4 (X=Cl,Br): Drastic effect of halogen substitution on the successive phase transitions	2001		Research Centre for Spectrochemistry, School of Science, University of Tokyo, Hongo, Bunkyo-ku, Tokyo 113-0033, Japan	J.Solid State Chem., 159(2001)407	T.Otsuka,A.Kobayashi,Y.Miyamoto,J.Kiuchi,S.Nakamura,N.Wada,E.Fujiwara,H.Fujiwara,H.Kobayashi		
274	CEM1590407	4-Feb	kappa-(BETS)2FeBr4		BETS							1			0																	2.5						oriented crystal			Organic antiferromagnetic metals exhibiting superconducting transitions kappa-(BETS)2FeX4 (X=Cl,Br): Drastic effect of halogen substitution on the successive phase transitions	2001		Research Centre for Spectrochemistry, School of Science, University of Tokyo, Hongo, Bunkyo-ku, Tokyo 113-0033, Japan	J.Solid State Chem., 159(2001)407	T.Otsuka,A.Kobayashi,Y.Miyamoto,J.Kiuchi,S.Nakamura,N.Wada,E.Fujiwara,H.Fujiwara,H.Kobayashi		
275	CHL0870931	Au(CN)2	(DMET)2Au(CN)2		DMET							0.8			0.5																							M-I transition at 25K.			New organic superconductor, (DMET)2Au(CN)2	1987			Chem.Lett., (1987)931	K.Kikuchi,M.Kikuchi,T.Namiki,K.Saito,I.Ikemoto,K.Murata,T.Ishiguro,K.Kobayashi		
276	JMC0100245	GaBr4	kappa-(BETS)2GaBr4		BETS							1			0																							Tc=0.5 - 1.0 K.  Tc(on) = 1.3 K. Space-G = Pnma			A new kappa-type organic superconductor based on BETS molecules, kappa- (BETS)2GaBr4 [BETS = bis(ethylenedithio)tetraselenafulvalene]	2000		Institute for Molecular Science, Myodaiji-cho, Okazaki 444-8585, Japan	J.Mater.Chem., 10(2000)245	H.Tanaka,E.Ojima,H.Fujiwara,Y.Nakazawa,H.Kobayashi,A.Kobayashi		
277	JMC0112095	[(H3O)Fe(C2O4)3]:PhNO2	beta''-(BEDT-TTF)4[(H3O)Fe(C2O4)3]:PhNO2		BEDT-TTF	10.2732	19.9494	35.0304		92.969		6.2			0																-0.16							space-G = C2/c. Curie-C = 3.877 emu/mole. Structure parameters are at 120 K.			New superconducting charge-transfer salts (BEDTTTF)4[A:M(C2O4)3]:C6H5NO2 (A = H3O or NH4, M = Cr or Fe, BEDT-TTF = bis(ethylenedithio)tetrathiafulvalene)	2001		Davy-Faraday Research Laboratory, The Royal Institution of Great Britain, 21 Albemarle Street, London, UK	J.Mater.Chem., 11(2001)2095	S.Rashid,S.S.Turner,P.Day,J.A.K.Howard,P.Guionneau,E.J.L.McInnes,F.E.Mabbs,R.J.H.Clark,S.Firth,T.Biggs		
278	JMC0112095	[(NH4)Fe(C2O4)3]:PhNO2	beta''-(BEDT-TTF)4[(NH4)Fe(C2O4)3]:PhNO2		BEDT-TTF							6.2			0																										New superconducting charge-transfer salts (BEDTTTF)4[A:M(C2O4)3]:C6H5NO2 (A = H3O or NH4, M = Cr or Fe, BEDT-TTF = bis(ethylenedithio)tetrathiafulvalene)	2001		Davy-Faraday Research Laboratory, The Royal Institution of Great Britain, 21 Albemarle Street, London, UK	J.Mater.Chem., 11(2001)2095	S.Rashid,S.S.Turner,P.Day,J.A.K.Howard,P.Guionneau,E.J.L.McInnes,F.E.Mabbs,R.J.H.Clark,S.Firth,T.Biggs		
279	JMC0112095	[(H3O)Cr(C2O4)3]:PhNO2	beta''-(BEDT-TTF)4[(H3O)Cr(C2O4)3]:PhNO2		BEDT-TTF	10.2834	19.9172	34.939		93.299		5.8			0																-1.44							space-G = C2/c. Curie-C = 2.129 emu/mole. Tc (0) = 3.2 K. Structure parameters are at 120 K			New superconducting charge-transfer salts (BEDTTTF)4[A:M(C2O4)3]:C6H5NO2 (A = H3O or NH4, M = Cr or Fe, BEDT-TTF = bis(ethylenedithio)tetrathiafulvalene)	2001		Davy-Faraday Research Laboratory, The Royal Institution of Great Britain, 21 Albemarle Street, London, UK	J.Mater.Chem., 11(2001)2095	S.Rashid,S.S.Turner,P.Day,J.A.K.Howard,P.Guionneau,E.J.L.McInnes,F.E.Mabbs,R.J.H.Clark,S.Firth,T.Biggs		
280	JMC0112095	[(NH4)Cr(C2O4)3]:PhNO2	beta''-(BEDT-TTF)4[(NH4)Cr(C2O4)3]:PhNO2		BEDT-TTF							5.8			0																										New superconducting charge-transfer salts (BEDTTTF)4[A:M(C2O4)3]:C6H5NO2 (A = H3O or NH4, M = Cr or Fe, BEDT-TTF = bis(ethylenedithio)tetrathiafulvalene)	2001		Davy-Faraday Research Laboratory, The Royal Institution of Great Britain, 21 Albemarle Street, London, UK	J.Mater.Chem., 11(2001)2095	S.Rashid,S.S.Turner,P.Day,J.A.K.Howard,P.Guionneau,E.J.L.McInnes,F.E.Mabbs,R.J.H.Clark,S.Firth,T.Biggs		
281	JMC0112410	TlCl4	kappa-(BETS)2TlCl4		BETS							2.5			0																							Space-G = Pnma. Slow cooling leads to destruction of crystals at about 220 K. Fast cool and annealing(170K) sample shows SC.			A new molecular superconductor, kappa-(BETS)2TlCl4 [BETS = bis(ethylenedithio)tetraselenafulvalene]	2001		Institute for Molecular Science, Myodaiji, Okazaki 444, Japan	J.Mater.Chem., 11(2001)2410	V.Gritsenko,H.Tanaka,H.Kobayashi,A.Kobayashi		
282	SYN1021703	Cu[N(CN)2]Br	kappa-(ESET-TTF)2Cu[N(CN)2]Br		ESET-TTF	13.106	30.244	8.632				4.7			0.32																							SC phase appears for very narrow pressure region; 3.2 =< SC < 3.5 kbar. Space-G = Pnma.			A new synthesis of Se-containing TTF derivatives	1999			Synth.Met., 102(1999)1703	Y.Okamoto,M.Iso,Y.Kashimura,J.Yamaura,R.Kato		
283	SYN1371239	[(H3O)Ga(C2O4)3]:PhNO2	beta''-(BEDT-TTF)4[(H3O)Ga(C2O4)3]:PhNO2		BEDT-TTF	10.3547	20.1508	35.542		92.571		7.5			0																							Space-G = C2/c. SC volume fraction = 31% at 1.8 K.			Structures and properties of new superconductors, beta''-(ET)4[(H3O)Ga(C2O4)3]Sol [Sol = nitrobenzene and pyridine]	2003			Synth.Met., 137(2003)1239	H.Akutsu,A.Akutsu-Sato,S.S.Turner,P.Day,D.A.Tocher,M.R.Probert,J.A.K.Howard,D.Le Pevelen,A.-K.Klehe,J.Singleton,V.N.Laukhin		
284	SYN1371239	[(H3O)Ga(C2O4)3]:pyridine	beta''-(BEDT-TTF)4[(H3O)Ga(C2O4)3]:pyridine		BEDT-TTF	10.3605	19.965	35.428		92.76		1.5			0																							Space-G = C2/c			Structures and properties of new superconductors, beta''-(ET)4[(H3O)Ga(C2O4)3]Sol [Sol = nitrobenzene and pyridine]	2003			Synth.Met., 137(2003)1239	H.Akutsu,A.Akutsu-Sato,S.S.Turner,P.Day,D.A.Tocher,M.R.Probert,J.A.K.Howard,D.Le Pevelen,A.-K.Klehe,J.Singleton,V.N.Laukhin		
285	SYN1540245	[(H3O)Cr(C2O4)3]:PhBr	(BEDT-TTF)4[(H3O)Cr(C2O4)3]:PhBr		BEDT-TTF	10.287	19.9773	35.475	90	93.448	90	1.5			0																-0.12							Space-G = C2/c. R is not zero at 0.4 K. Curie-C = 1.816 emu.K/mol.			New magnetic conductors and superconductors on BEDT-TTF and BEDS-TTF	2005		Instituto de Ciencia Molecular, Unversidad de Valencia, Dr.Moliner 50, 46100 Burjasot, Spain	Synth.Met., 154(2005)245	E.Coronado,S.Curreli,C.Gimenez-Saiz,C.J.Gomez-Garcia		
286	SYN1540245	[(H3O)Fe(C2O4)3]:PhBr	(BEDT-TTF)4[(H3O)Fe(C2O4)3]:PhBr		BEDT-TTF	10.2875	20.0546	35.513	90	93.238	90	4			0						10	8									-0.05							Space-G = C2/c. R is not zero at 0.4 K. Curie-C = 4.167 emu.K/mol. Hc2//b = 0.5 T, Hc2//c = 8 T.			New magnetic conductors and superconductors on BEDT-TTF and BEDS-TTF	2005		Instituto de Ciencia Molecular, Unversidad de Valencia, Dr.Moliner 50, 46100 Burjasot, Spain	Synth.Met., 154(2005)245	E.Coronado,S.Curreli,C.Gimenez-Saiz,C.J.Gomez-Garcia		
287	CEM1680582	Br	kappa-(MDSe-TSF)2Br		MDSe-TSF	23.954	11.1716	8.9576		99.298		4			0																							space-G=C2/c, Chemical formula=C14H8Se12Br, formula weight = 1203.64. SC-volume = 0.5 - 4.0 %.			Novel Conductive Radical Cation Salts Based on Methylenediselenotetraselenafulvalene (MDSe-TSF): A Sign of Superconductivity in kappa-(MDSe-TSF)2Br Below 4 K	2002		Department of Applied Chemistry, Graduate School of Engineering, Hiroshima University, 1-4-1 Kagamiyama, Higashi-Hiroshima, 739-8527, Japan	J.Solid State Chem., 168(2002)582	M.Kodani,A.Takamori,K.Takimiya,Y.Aso,T.Otsubo		
288	CHL0871819	Me4N	Me4N[Ni(dmit)2]2		Ni(dmit)2	13.675	6.476	36.048		94.74		5	5	0.7	0.3																							Me = CH3. (dTc/dP) at Pcrit is positive. Thermal expansion coeff. = 7.7(//a), 3.2(//b), 2.5 (c//)  in unit of E-5 /K.			The first molecular superconductor based on pai-acceptor molecules and closed-shell cations, [(Ch3)4N][Ni(dmit)2]2, low-temperature X-ray studies and superconducting transition	1987		Department of Chemistry,Faculty of Science, The University of Tokyo,Tokyo, Japan	Chem.Lett., 1987, 1819-1822	A.Kobayashi,H.Kim,Y.Sasaki,R.Kato,H.Kobayashi,S.Moriyama,Y.Nishio,K.Kajita,W.Sasaki		
289	CHL0931235	Ni(dmit)2	alpha-(EDT-TTF)[Ni(dmit)2]		EDT-TTF							1.3			0																										First ambient-pressure superconductor based on Ni(dmit)2, alpha-EDT-TTF[Ni(dmit)2]	1993		Department of Chemistry,Faculty of Science, The University of Tokyo,Tokyo, Japan	Chem.Lett., 1993, 1235-1238	H.Tajima,M.Inokuchi,A.Kobayashi,T.Ohta,R.Kato,H.Kobayashi,H.Kuroda		
290	CHL0912163	Me4N	beta-Me4N[Pd(dmit)2]2		Ni(dmit)2	14.523	6.32	35.134		90.94		6.2	6.2	0.65	0.65																							Me = CH3. space-G = C2/c. Tc = Tc(mid).			New molecular superconductor, beta-[(CH3)4N][Pd(dmit)2]2	1991		Department of Chemistry,Faculty of Science, The University of Tokyo,Tokyo, Japan	Chem.Lett., 1991, 2163-2166	A.Kobayashi,H.Kobayashi,A.Miyamoto,R.Kato,R.A.Clark,A.E.Underhill		
291	CHM0151225	I3	beta-(MDT-ST)I1.27		MDT-ST							3.6			0																							Tc(SUS) = 3.8 K.			Organic Superconductors Based on a New Electron Donor, Methylenedithio-diselenadithiafulvalene (MDT-ST)	2003		Department of Applied Chemistry, Graduate School of Engineering, Hiroshima University, 1-4-1 Kagamiyama, Higashi-Hiroshima, 739-8527, Japan	Chem.Mater., 15(2003)1225	K.Takimiya,A.Takamori,Y.Aso,T.Otsubo,T.Kawamoto,T.Mori		
292	CHM0151225	I2Br	beta-(MDT-ST)I1.07Br0.2		MDT-ST							3.2			0																							Tc(SUS) = 3.8 K.			Organic Superconductors Based on a New Electron Donor, Methylenedithio-diselenadithiafulvalene (MDT-ST)	2003		Department of Applied Chemistry, Graduate School of Engineering, Hiroshima University, 1-4-1 Kagamiyama, Higashi-Hiroshima, 739-8527, Japan	Chem.Mater., 15(2003)1225	K.Takimiya,A.Takamori,Y.Aso,T.Otsubo,T.Kawamoto,T.Mori		
293	CHM0153250	I3	beta-(MDT-TSF)I1.27		MDT-TSF	4.013	12.539	25.62				4.6			0																							orthorhombic, space-G = Pnma. Chemical formula = C7H4S2Se4I1.27. Tc(SUS) = 4.4 K. SC-volume = 90 %.			New Organic Superconductors with an Incommensurate Anion Lattice Consisting of Polyhalide Chains (MDT-TSF)Xy  (MDT-TSF ) = Methylenedithiotetraselenafulvalene; X = Halogen; y = 1.27-1.29)	2003		Department of Applied Chemistry, Graduate School of Engineering, Hiroshima University, 1-4-1 Kagamiyama, Higashi-Hiroshima, 739-8527, Japan	Chem.Mater., 15(2003)3250	K.Takimiya,M.Kodani,Y.Kataoka,Y.Aso,T.Otsubo,T.Kawamoto,T.Mori		
294	CHM0153250	I2Br	beta-(MDT-TSF)I1.19Br0.08		MDT-TSF	4.01	12.543	25.584				5			0																							orthorhombic, space-G = Pnma. Chemical formula = C7H4S2Se4I1.19Br0.08. Tc(SUS) = 4.8 K. SC-volume = 100 %.			New Organic Superconductors with an Incommensurate Anion Lattice Consisting of Polyhalide Chains (MDT-TSF)Xy  (MDT-TSF ) = Methylenedithiotetraselenafulvalene; X = Halogen; y = 1.27-1.29)	2003		Department of Applied Chemistry, Graduate School of Engineering, Hiroshima University, 1-4-1 Kagamiyama, Higashi-Hiroshima, 739-8527, Japan	Chem.Mater., 15(2003)3250	K.Takimiya,M.Kodani,Y.Kataoka,Y.Aso,T.Otsubo,T.Kawamoto,T.Mori
