Repository: tif-car/TcSUH-ML-Project

File: 240322_MDR_Organic.txt (part 5 of 7)
data number	reference number	common formula of materials	full material name	shape	structure	lattice constant a	lattice constant b	lattice constant c	lattice alpha	lattice beta	lattice gamma	Tc at pcrit or Tc at atmospheric pressure	maximum tc under pressure	applied pressure for tcmax	Critical pressure/GPa at which Tc can be observed	tc measurement method	alpha in Tc=A*M^(-alpha), isotope effect	isotope element	slope at P=0 in Tc vs P plot 	lowest temperature for measurement (not superconducting)	Hc1 at 0 K for poly crystal	Hc2 at 0 K for poly crystal	-slope in Hc2 vs T at Tc for poly crystal	coherence length at 0 K for poly crystal	penetration depth at 0 K for poly crystal	Ginzburg-Landau order parameter	energy gap at 0 K, delta(0)	method of measuring energy gap	coefficient of electronic specific heat	Debye temperature	Curie temperature	Neel temperature	figure1 file name	figure2 filename	figure description	table file name	table description	comment	figure1 data file name	f2 data file name	title	year	keyword	institute	journal	author	sample	comments
385	ASP3020205	TTF	TTF[Ni(dmit)2]2		Ni(dmit)2	46.22	3.732	22.86		119.29		1.62			0.7																							(dTc) = 0.57 K. space-G = C2/c.			Physique de la matiere condensee (chimie de coordination). - Un nouveau type de supraconducteur moleculaire: TTF[Ni(dmit)2]2	1986			C.R.Acad.Sci.Paris,Ser.II 302(1986)205	L.Brossard,M.Ribault,M.Bousseau,L.Valade,P.Cassoux		
386	EP07837005	TTF	TTF[Ni(dmit)2]2		Ni(dmit)2							0.8			0.77																							Film. films were electrodeposited on (001)Si plate. fiber-like morphology(a-c in plane). Tc defined as Tc(on). R(0.08K)/R(Tc) = 0.935.			Superconductivity in TTF[Ni(dmit)2]2 films	2007		Laboratoire de Chimie de Coordination, UPR CNRS 8241 - 205 route de Narbonne, F-31077 Toulouse, France	Europhys.Lett., 78(2007)37005	J.-P.Savy,D.de Caro,L.Valade,J.-P.Legros,P.Auban-Senzier,C.R.Pasquier,J.Fraxedas,F.Senocq		
387	J076053703	AsF6	(TMTTF)2AsF6	3	TMTTF							2.3			4.5																							SC region: 0.45=< SC =<5.0 GPa. For P = 0, spin-peiels state and MI transition T<MI> = 140 K. Crystals grown by electro-crystallization method.			Pressure-Induced Superconductivity in the Quasi-One-Dimensional Organic Conductor (TMTTF)2AsF6	2007		Institute for Solid State Physics, The University of Tokyo, 5-1-5 Kashiwanoha, Kashiwa, Chiba 277-8581	J.Phys.Soc.Jpn, 76(2007)053703	M.Itoi,M.Kano,N.Kurita,M.Hedo,Y.Uwatoko,T.Nakamura		
388	CC20042454	PF6	beta-(meso-DMBETT-TTF)2PF6		DMBETT-TTF	9.115	15.649	6.737	90.84	109.37	88.87	3.8			0.4																							space-G = P1[-]. XRD at 293 K. formula = C24H24F6PS16. molar weight = 970.38. MI transition T<MI> = 90 K. Tc(on) = 4.3 K at P=4.0 kbar.			A new organic superconductor beta-(meso-DMBEDT-TTF)2PF6	2004		The Institute for Solid State Physics, The University of Tokyo, Kashiwa, Chiba 277-8581, Japan.	Chem.Commun., (2004)2454-2455	S.Kimura,T.Maejima,H.Suzuki,R.Chiba,H.Mori,T.Kawamoto,T.Mori,H.Moriyama,Y.Nishio,K.Kajita		
389	L088207002	PF6	(TMTSF)2PF6	3	TMTSF							1.18			0.55																		OHC389					Hc2(T) for H//c was measured. penet = 100 um for H//c is refered from SSC0450767.	OHC389.dat		Critical Field Enhancement near a Superconductor-Insulator Transition	2002		Department of Physics, Princeton University, Princeton, New Jersey 08544	Phys.Rev.Lett., 88(2002)207002	I.J.Lee,P.M.Chaikin,M.J.Naughton		
390	CC20061331	I3	beta-(BDA-TTP)2I3	3	BDA-TTP	9.246	16.792	6.495	95.263	106.576	95.766	10.5			1																							Tc defined as Tc(on) resistively. SC confirmed by SUS. activation energy = 54 meV.  hydrostatic pressure. space-G = P1[-]. molar weight = 1206.13. formula = C24H24I3S16.			Pressure effect on the electrical conductivity and superconductivity of beta-(BDA-TTP)2I3	2006		Department of Material Science, Graduate School of Material Science, University of Hyogo, 3-2-1 Kouto, Kamigori-cho, Ako-gun, Hyogo, Japan	Chem. Commun., (2006)1331	J.Yamada,K.Fujimoto,H.Akutsu,S.Nakatsuji,A.Miyazaki,M.Aimatsu,S.Kudo,T.Enoki,K.Kikuchi		
391	L096177002	Cu(NCS)2	kappa-(BEDT-TTF)2Cu(SCN)2	3	BEDT-TTF							10.5			0																		OTC391					Defects created at RT by Cu-K<alpha> radiation, flux = 2.5 E+8 photon/s. Figure shows Tc vs residual resistivity( radiation effect)	OTC391.dat		Effect of Irradiation-Induced Disorder on the Conductivity and Critical Temperature of the Organic Superconductor  kappa-(BEDT-TTF)2Cu(SCN)2	2006		Department of Physics, Clarendon Laboratory, University of Oxford, Parks Road, Oxford OX1 3PU, United Kingdom	Phys.Rev.Lett., 96(2006)177002	J.G.Analytis,A.Ardavan,S.J.Blundell,R.L.Owen,E.F.Garman,C.Jeynes,B.J.Powell		
392	JPP0501521	TTF	alpha'-TTF(Pd(dmit)2)2	3	Pd(dmit)2	46.794	3.608	23.109	90	119.55	90	6.53	6.53	2.07	1.6							0.102	0.0217										OHC392					SC properties for P = 2.07 GPa. H // a-axis.	OHC392.dat		Pressure induced superconductivity in molecular TTF(Pd(dmit)2)2	1989			J.Phys.France, 50(1989)1521	L.Brossard,M.Ribault,L.Valade,P.Cassoux		
393	JPI0041539	Br	(TMTTF)2Br	3	TMTTF							0.8			2.6																	15						Tc defined as R/Rn = 0.5. dTc = 0.4 K. Tc(on) = 1.0 K.  SDW transition at 15 K(P=AP) and 4 K (P=24 kbar).			Superconductivity and magnetic field induced spin density waves in the (TMTTF)2X family	1994			J.Phys.I France, 4(1994)1539	L.Balicas,K.Behnia,W.Kang,E.Canadell,P.Auban-Senzier,D.Jerome,M.Ribault,J.M.Fabre		
394	MOL2960217	Me4Sb	beta'-Me4Sb[Pd(dmit)2]2	3	Pd(dmit)2	14.356	6.404	36.893		97.54																												not SC under (P=15 kbar, T=9 K or P=9.7 kbar, T=3 K). Me = CH3. space-G = C2/c.			Se-substitution and cation effects on the high-pressure molecular superconductor, beta-Me4N[Pd(dmit)2]2  - A unique two-band system -	1997		The Institute for Solid State Physics, The University of Tokyo, Japan	Mol.Cryst.Liq.Cryst., 296(1997)217	R.Kato,Y.L. Liu,Y.Kobayashi,S.Aonuma		
395	MAT0303315	Cu(NCS)2	kappa-(BEDT-TTF)2Cu(NCS)2	3	BEDT-TTF							10.4			0							30											OHC395					Hc2=30 (TBL value) and 5 T for H// and H/n  to conduction plane at T = 90 mK . Figure shows Hc2(T) at P = 1.75 GPa. paramagnetic limit Hc2 = 18 T.	OHC395.dat		Critical field and Shubnikov-de Haas oscillations of kappa-(BEDT-TTF)2Cu(NCS)2under pressure	2003		Department of Physics, Clark University, 950 Main St., Worcester, MA 01610	cond. mat., 0303315(2003)	C.Martin,C.C.Agosta,S.W.Tozer,H.A.Radovan,T.Kinoshita,M.Tokumoto		
396	JP012L641	Cu(NCS)2	kappa-(BEDT-TTF)2Cu(NCS)2	3	BEDT-TTF							10.4			0							35											OHC396					Figure shows phase diagram Hc2(T),mixed state, FFLO state.	OHC396.dat		Observation of the Fulde-Ferrell-Larkin-Ovchinnikov state in the quasi-two-dimensional organic superconductor kappa-(BEDT-TTF)2Cu(NCS)2 (BEDT-TTF = bis(ethylene-dithio)tetrathiafulvalene)	2000		Department of Physics, University of Oxford, The Clarendon Laboratory, Parks Road, Oxford OX1 3PU, UK	J.Phys.:Condens.Matter, 12(2000)L641	J.Singleton,J.A.Symington,M-S.Nam,A.Ardavan,M.Kurmoo,P.Day		
397	SUP0120497	Cu(NCS)2	kappa-(BEDT-TTF)2Cu(NCS)2	3	BEDT-TTF							9.4			0							5.2											OHC397					Hc2 measured by microwave, thermal conductivity, and resistivity.	OHC397.dat		Probing the Upper Critical Field of kappa-(BEDT-TTF)2Cu(NCS)2	1999		Laboratoire de Physique des Solides (CNRS), Universite Paris- Sud, F-91405 Orsay, France	J.Supercond., 12(1999)497	S.Belin,T.Shibauchi,K.Behnia,T.Tamegai		
398	SUP0120501	NH4Hg(SCN)4	alpha-(BEDT-TTF)2NH4Hg(SCN)4	3	BEDT-TTF							1.3			0							5.5											OHC398					Prepared by electro chemical method(1.5*0.8*0.5 mm3). Hc2 measured for H//a and defined as R(on).	OHC398.dat		Superconducting State of the Two-Dimensional Superconductor alpha-(ET)2NH4Hg(SCN)4 Under the Magnetic Field Parallel to the Conducting Plane	1999		Department of Physics, Kyoto University, Kyoto 606-8502, Japan	J.Supercond., 12(1999)501	Y.Shimojo,H.Ito,T.Ishiguro,T.Kondo,G.Saito		
399	SUP0120511	GaCl4	ramda-(BETS)2GaCl4	3	BETS							6.2			0							14	2.8	104									OHC399					Tc, Hc2 defined as R/Rn = 0.5. Hc2(0) = 14, 3.5, 12.3 T and (dHc2/dT) = 2.8, 0.36, 2.8 T/K for a*-, b*-, c-axis , respectively. cohere<a> = 104, <b>=26, <c>=91 A estimated from Hc2(0).	OHC399.dat		Anisotropy of the Upper Critical Field of the Organic Superconductor ramda-(BETS)2GaCl4	1999		Department of Physics, Kyoto University, Kitashirakawa, Sakyoku, Kyoto 606-8502, Japan	J.Supercond., 12(1999)511	M.A.Tanatar,T.Ishiguro,H.Tanaka,A.Kobayashi,H.Kobayashi		
400	PR04104808	Cu(NCS)2	kappa-(BEDT-TTF)2Cu(NCS)2	3	BEDT-TTF							9.4			0								16						36									Hc2 measured by SP-heat. -(dHc2/dT) = 0.75 T/K for H//a and = 16 T/K for H//b-c plane. (dC/gamma*Tc) = 1.50.			Specific heat of superconducting  kappa-(BEDT-TTF)2Cu(NCS)2 near Tc [where BEDT-TTF is bis(ethylenedithio)tetrathiafulvalene]	1990		AT&T Bell Laboratories, Murray Hill, New Jersey 07974	Phys.Rev.B, 41(1990)4808	J.E.Graebner,R.C.Haddon,S.V.Chichester,S.H.Glarum		
401	P076054509	Cu[N(CN)2]Br	kappa-(BEDT-TTF)2Cu[N(CN)2]Br	3	BEDT-TTF							11.9			0																							sound velocity, ultrasonic attenuation were measured.			Competition between magnetism and superconductivity in the organic metal kappa-[BEDT-TTF]2Cu[N(CN)2]Br	2007		Regroupement Quebecois sur les Materiaux de Pointe, Departement de Physique, Universite de Sherbrooke, Sherbrooke, Quebec, Canada	Phys.Rev.B, 76(2007)054509	D.Fournier,M.Poirier,K.D.Truong		
402	J076113709	Hg2.89Br8	kappa-(BEDT-TTF)4Hg2.89Br8	3	BEDT-TTF							4.1			0																		OTC402					single crystal by electrochemical mathod. Hydrostatic P upto 3.3 GPa. I// and /* to plane, measured.  Figure shows Tc(P) as the same symbol for all samples	OTC402.dat		Anomalous Pressure Dependence of Superconductivity in Layered Organic Conductor, kappa-(BEDT-TTF)4Hg2:89Br8	2007		Department of Physics, Faculty of Science, Saitama University, Saitama 338-8570	J.Phys.Soc.Jpn, 76(2007)113709	H.Taniguchi,T.Okuhata,T.Nagai,K.Satoh,N.Mori,Y.Shimizu,M.Hedo,Y.Uwatoko		
403	SSC0870589	Cu[N(CN)2](Cl,Br)	kappa-(BEDT-TTF)2Cu[N(CN)2]Cl0.85Br0.15	3	BEDT-TTF							12.8	12.8	0.02	0.008																		OTC403						OTC403.dat		Pressure effect on superconductivity in the organic crystal family  kappa-(BEDT-TTF)2Cu[N(CN)2]Cl1-xBrx	1993		Walther-Meissner-Institute for low-temperature Research, W-8046 Garching, Germany	Solid State Commun., 87(1993)589	Yu.V.Sushko,K.Andres,N.D.Kusch,E.B.Yagubskii		
404	SSC0870589	Cu[N(CN)2](Cl,Br)	kappa-(BEDT-TTF)2Cu[N(CN)2]Cl0.8Br0.2	3	BEDT-TTF							13	13	0.025	0																		OTC404						OTC404.dat		Pressure effect on superconductivity in the organic crystal family  kappa-(BEDT-TTF)2Cu[N(CN)2]Cl1-xBrx	1993		Walther-Meissner-Institute for low-temperature Research, W-8046 Garching, Germany	Solid State Commun., 87(1993)589	Yu.V.Sushko,K.Andres,N.D.Kusch,E.B.Yagubskii		
405	SSC0870589	Cu[N(CN)2](Cl,Br)	kappa-(BEDT-TTF)2Cu[N(CN)2]Cl0.7Br0.3	3	BEDT-TTF																												OTC405						OTC405.dat		Pressure effect on superconductivity in the organic crystal family  kappa-(BEDT-TTF)2Cu[N(CN)2]Cl1-xBrx	1993		Walther-Meissner-Institute for low-temperature Research, W-8046 Garching, Germany	Solid State Commun., 87(1993)589	Yu.V.Sushko,K.Andres,N.D.Kusch,E.B.Yagubskii		
406	SSC0870589	Cu[N(CN)2]Br	kappa-(BEDT-TTF)2Cu[N(CN)2]Br	3	BEDT-TTF																												OTC406						OTC406.dat		Pressure effect on superconductivity in the organic crystal family  kappa-(BEDT-TTF)2Cu[N(CN)2]Cl1-xBrx	1993		Walther-Meissner-Institute for low-temperature Research, W-8046 Garching, Germany	Solid State Commun., 87(1993)589	Yu.V.Sushko,K.Andres,N.D.Kusch,E.B.Yagubskii		
407	L099057001	Cu[N(CN)2]Br	kappa-(BEDT-TTF)2Cu[N(CN)2]Br	3	BEDT-TTF							12.25			0														28									SP-heat using long relaxation method. gamma is saturated value for high magnetic field (P>8T). alpha=1.7 (d-wave alpha-model)			Specific-Heat Measurements of the Gap Structure of the Organic Superconductors kappa-(ET)2Cu[N(CN)2]Br and kappa-(ET)2Cu(NCS)2	2007		H. H. Wills Physics Laboratory, University of Bristol, Tyndall Avenue, Bristol, United Kingdom.	Phys.Rev.Lett., 99(2007)057001	O.J.Taylor,A.Carrington,J.A.Schlueter		
408	L099057001	Cu(NCS)2	kappa-(BEDT-TTF)2Cu(NCS)2		BEDT-TTF							9.56			0														35									SP-heat using long relaxation method. gamma is saturated value for high magnetic field (P > 3T). alpha=1.4 (d-wave alpha-model).			Specific-Heat Measurements of the Gap Structure of the Organic Superconductors kappa-(ET)2Cu[N(CN)2]Br and kappa-(ET)2Cu(NCS)2	2007		H. H. Wills Physics Laboratory, University of Bristol, Tyndall Avenue, Bristol, United Kingdom.	Phys.Rev.Lett., 99(2007)057001	O.J.Taylor,A.Carrington,J.A.Schlueter		
409	PLA1200087	TTF	TTF[Ni(dmit)2]2	3	Ni(dmit)2							1.62	1.62	0.7	0.3																		OTC409					Tc defined as onset of ESR.	OTC409.dat		EFFECT OF PRESSURE ON THE SUPERCONDUCTING TRANSITION TEMPERATURE OF TETRATHIOFULVALENE BIS- [ BIS- (4,5-DIMERCAPTO 1,3-DITHIOL-2-THIONE) NICKEL (II)] (TTF[Ni(DMIT)2]2)	1987		Sandia National Laboratories, Albuquerque, NM 87185, USA	Phys.Lett. A, 120(1987)87	J.E. SCHIRBER,D.L. OVERMYER,Jack M. WILLIAMS,H.H. WANG,Lydie VALADE,Patrick CASSOUX		
410	SYN0700839	NH4Hg(SCN)4	alpha-(BEDT-TTF)2NH4Hg(SCN)4	3	BEDT-TTF							1.2			0																		OHC410					anisotyopy (Hc2) = 25 (low temp),  = 100 (near Tc).	OHC410.dat		Anisotropic Hc2, Shubnikov de Haas, and angular dependent magnetoresistance in the organic superconductor a-(BEDT-TTF)2MHg(SCN)4	1995		Department of Physics, Boston University, Boston, MA	Synth.Met., 70(1995)839	J.S.Brooks,S.Uji,H.Aoki,T.Terashima,M.Tokumoto,N.Kinoshita,Y.Tanaka,H.Anzai		
411	J075074606	AuI2	(MDT-TSF)(AuI2)0.436		MDT-TSF							4.5			0														8.9												Thermodynamic Study of an Incommensurate Organic Superconductor (MDT-TSF)(AuI2)0.436	2006		Department of Chemistry, Graduate School of Science and Engineering, Tokyo Institute of Technology, 2-12-1 Ookayama, Meguro, Tokyo 152-8551	J.Phys.Soc.Jpn, 75(2006)074606	Tetsushi ISHIKAWA,Yasuhiro NAKAZAWA,Satoshi YAMASHITA,Masaharu OGUNI,Kazuya SAITO,Kazuo TAKIMIYA,Tetsuo OTSUBO		
412	L100117002	ClO4	(TMTSF)2ClO4	3	TMTSF							1.45			0																		OHC412					Hc2, Tc from resistivity measurements	OHC412.dat		Anomalous In-Plane Anisotropy of the Onset of Superconductivity in (TMTSF)2ClO4	2008		Department of Physics, Graduate School of Science, Kyoto University, Kyoto 606-8502, Japan	Phys.Rev.Lett., 100(2008)117002	Shingo Yonezawa,S. Kusaba,Y. Maeno,P. Auban-Senzier,C. Pasquier,K. Bechgaard,D. Jerome		
413	J077024714	PF6	beta-(meso-DMBEDT-TTF)2PF6	3	DMBEDT-TTF							4.3	4.3		0.3																		OTC413					Tc defined as R(onset).	OTC413.dat		Infrared and Raman Study of the Charge-Ordered State in the Vicinity of the Superconducting State in the Organic Conductor  beta-(meso-DMBEDT-TTF)2PF6	2008		Institute for Molecular Science and Graduate University for Advanced Studies, Okazaki, Aichi 444-8585	J.Phys.Soc.Jpn, 77(2008)024714	Masayuki TANAKA,Kaoru YAMAMOTO,Mikio URUICHI,Takashi YAMAMOTO,Kyuya YAKUSHI,Shinya KIMURA,Hatsumi MORI		
414	J077023701	SbF6	(TMTTF)2SbF6		TMTTF							2.3	2.72	9	5.4																		OTC414						OTC414.dat		Anomalously Wide Superconducting Phase of One-Dimensional Organic Conductor (TMTTF)2SbF6	2008		Institute for Solid State Physics, The University of Tokyo, Kashiwa, Chiba 277-8581	J.Phys.Soc.Jpn, 77(2008)023701	Miho ITOI,Chieko ARAKI,Masato HEDO,Yoshiya UWATOKO,Toshikazu NAKAMURA		
415	J077014706	AuI2	(MDT-TS)(AuI2)0.441	3	MDT-TS							4.3	5.14	1.33	1.2																		OTC415					uniaxial pressure effect of Tc were measured. M-I transitions also measured.	OTC415.dat		Isotropic Uniaxial Strain Effect on the Incommensurate Organic Superconductor: (MDT-TS)(AuI2)0.441	2008		Department of Organic and Polymeric Materials, Graduate School of Science and Engineering, Tokyo Institute of Technology, O-okayama, Meguro-ku, Tokyo 152-8552	J.Phys.Soc.Jpn, 77(2008)014706	Yoshimasa BANDO,Tadashi KAWAMOTO,Takehiko MORI,Kazuo TAKIMIYA,Tetsuo OTSUBO		
417	J076123705	Cu(NCS)2	kappa-(BEDT-TTF)2Cu(NCS)2		BEDT-TTF							9.2			0									64	0.43								OHC418					slow cooled(0.2K/min) samples. [penet] from M-H curves using London model and d-wave dependence.	OHC418.dat		Impurity Effect on Superconducting Properties in Molecular Substituted Organic Superconductor kappa-(ET)2Cu(NCS)2	2007		Institute for Materials Research, Tohoku University, Sendai 980-8577	J.Phys.Soc.Jpn, 76(2007)123705	Naoki YONEYAMA,Takahiko SASAKI,Hajime OIZUMI,Norio KOBAYASHI		
418	J076123705	Cu(NCS)2	kappa-((ET)0.99(MT)0.01)2Cu(NCS)2		BEDT-TTF							9			0									65	0.445								OHC418					impurity(MT-molecule) effect. slow cooled(0.2K/min) samples. [penet] from M-H curves using London model and d-wave dependence.	OHC418.dat		Impurity Effect on Superconducting Properties in Molecular Substituted Organic Superconductor kappa-(ET)2Cu(NCS)2	2007		Institute for Materials Research, Tohoku University, Sendai 980-8577	J.Phys.Soc.Jpn, 76(2007)123705	Naoki YONEYAMA,Takahiko SASAKI,Hajime OIZUMI,Norio KOBAYASHI		
419	J076123705	Cu(NCS)2	kappa-((ET)0.95(MT)0.05)2Cu(NCS)2		BEDT-TTF							7.9			0									66	0.465								OHC418					impurity(MT-molecule) effect. slow cooled(0.2K/min) samples. [penet] from M-H curves using London model and d-wave dependence.	OHC418.dat		Impurity Effect on Superconducting Properties in Molecular Substituted Organic Superconductor kappa-(ET)2Cu(NCS)2	2007		Institute for Materials Research, Tohoku University, Sendai 980-8577	J.Phys.Soc.Jpn, 76(2007)123705	Naoki YONEYAMA,Takahiko SASAKI,Hajime OIZUMI,Norio KOBAYASHI		
420	JPS0731290	Cu(NCS)2	kappa-(BEDT-TTF)2Cu(NCS)2		BEDT-TTF							9.2			0										0.43								OTC421					Tc not depends on cooling rate. [penet] by magnetization.	OTC421.dat		Impurity Effect on the In-plane Penetration Depth of the Organic Superconductors kappa-(BEDT-TTF)2X  (X = Cu(NCS)2 and Cu[N(CN)2]Br)	2004		Institute for Materials Research, Tohoku University, Sendai 980-8577	J.Phys.Soc.Jpn, 73(2004)1290	Naoki YONEYAMA,Akihiro HIGASHIHARA,Takahiko SASAKI,Tsutomu NOJIMA,Norio KOBAYASHI		
421	JPS0731290	Cu[N(CN)2]Br	kappa-(BEDT-TTF)2Cu[N(CN)2]Br		BEDT-TTF							11.7			0										0.57													Tc depends on coolong rate (see Fig.). [penet] and Tc in DB shows for coolong rate of 0.2 K/min. [penet] increases with cooling rate. [penet] = 0.69 micron-m for quenched sample (Tc=10.9K).			Impurity Effect on the In-plane Penetration Depth of the Organic Superconductors kappa-(BEDT-TTF)2X  (X = Cu(NCS)2 and Cu[N(CN)2]Br)	2004		Institute for Materials Research, Tohoku University, Sendai 980-8577	J.Phys.Soc.Jpn, 73(2004)1290	Naoki YONEYAMA,Akihiro HIGASHIHARA,Takahiko SASAKI,Tsutomu NOJIMA,Norio KOBAYASHI		
422	P077224506	AuI2	(MDT-TS)(AuI2)0.441		MDT-TS							4.9	4.9	1.27	1.05																	50						dTc/dP = -6 K/GPa at P=1.27 GPa(Tcmax). SC phase(Tc > 1.5 K)  appears for 1.0 < P < 1.8 GPa. ground state = AFI.			Antiferromagnetic ordering of the incommensurate organic superconductor (MDT-TS)(AuI2)0.441 with a high spin-flop field	2008		Department of Organic and Polymeric Materials, Graduate School of Science and Engineering, Tokyo Institute of Technology, O-okayama, Meguro-ku, Tokyo 152-8552, Japan	Phys.Rev.B, 77(2008)224506	Tadashi Kawamoto,Yoshimasa Bando,Takehiko Mori,Takako Konoike,Yamaguchi Takahide,Taichi Terashima,Shinya Uji,Kazuo Takimiya,Tetsuo Otsubo		
423	PR04912990	Cu(NCS)2	kappa-(BEDT-TTF)2Cu(NCS)2	3	BEDT-TTF	16.248	8.44	13.124		110.3		10.5			0							7		70	0.768	125												[penet] shows London [penet] calculated from muon-SR result (0.877 micron-m).			Magnetic penetration depth and fluxon-line dynamics in the organic superconductor k-[BEDT-TTF]2Cu[NCS]2	1994			Phys.Rev.B, 49(1994)12990	A.T.Fiory,D.Li.Williams,D.R.Harshman,E.Koster,I.Shinkoda,M.L.Kaplan,R.C.Haddon,T.Pfiz	organic	
424	PR05013603	Cu(NCS)2	kappa-(BEDT-TTF)2Cu(NCS)2	3	BEDT-TTF							8.3			0									70	1.4													surface impedance. For out-of-plane, [penet] = 40 um and  [cohere] = 5 A.			Electrodynamics of the organic superconductors k-(BEDT-TTF)2Cu(NCS)2and k-(BEDT-TTF)2Cu[N(CN)2]Br	1994			Phys.Rev.B.,50(1994) 13603	G.Gruner,H.H.Wang,J.M.Williams,K.D.Carlson,M.Dressel,O.Klein	ORGANIC	
425	PR05013603	Cu[N(CN)2]Br	kappa-(BEDT-TTF)2Cu[N(CN)2]Br		BEDT-TTF							11.3			0									37	1.5		5	7										surface impedance. For out-of-plane, [penet] = 38 um and  [cohere] = 6 A.			Electrodynamics of the organic superconductors k-(BEDT-TTF)2Cu(NCS)2and k-(BEDT-TTF)2Cu[N(CN)2]Br	1994			Phys.Rev.B.,50(1994) 13603	G.Gruner,H.H.Wang,J.M.Williams,K.D.Carlson,M.Dressel,O.Klein	ORGANIC	
426	PR04711595	Cu(NCS)2	kappa-(BEDT-TTF)2Cu(NCS)2	3	BEDT-TTF							8.3			0										2													surface impedance.			Microwave surface impedance of kappa-(BEDT-TTF)2Cu(NCS)2, where BEDT-TTF is bis(ethylenedithio)tetrathiafulvalene: Evidence for unconventional superconductivity	1993			Phys.Rev.B, 47(1993)11595	D.Achkir,M.Poirier,C.Bourbonnais,G.Quirion,C.Lenoir,D.Jerome		
427	PRB078172506	SbF6	beta-(BDA-TTP)2SbF6	3	BDA-TTP							7.32			0																		OTC427					P-dependence of Tc measured for uniaxial pressure. stripe is perpendicular to a+c direction. sample made by electrochemical method.	OTC427.dat		Roles of spin fluctuation and frustration in the superconductivity of beta-(BDA-TTP)2X (X=SbF6 , AsF6) under uniaxial compression	2008		Department of Applied Physics, Nagoya University, Chikusa, Nagoya 464-8603, Japan	Phys.Rev.B, 78(2008)172506	Hiroshi Ito,Tetsuo Ishihara,Hisaaki Tanaka,Shin-ichi Kuroda,Takeo Suzuki,Seiichiro Onari,Yukio Tanaka,Jun-ichi Yamada,Koichi Kikuchi		
428	PRB078172506	AsF6	beta-(BDA-TTP)2AsF6	3	BDA-TTP							6.92			0																		OTC428					P-dependence of Tc measured for uniaxial pressure. stripe is perpendicular to a+c direction. sample made by electrochemical method.	OTC428.dat		Roles of spin fluctuation and frustration in the superconductivity of beta-(BDA-TTP)2X (X=SbF6 , AsF6) under uniaxial compression	2008		Department of Applied Physics, Nagoya University, Chikusa, Nagoya 464-8603, Japan	Phys.Rev.B, 78(2008)172506	Hiroshi Ito,Tetsuo Ishihara,Hisaaki Tanaka,Shin-ichi Kuroda,Takeo Suzuki,Seiichiro Onari,Yukio Tanaka,Jun-ichi Yamada,Koichi Kikuchi		
429	PRL0792125	ClO4	(TMTSF)2ClO4	3	TMTSF							1.2			0												4.6	3					OTHC429					RRR=440. Tc defined by 0.5Rn. gap obtained by fitting the data of thermal conductivity to BRTmodel. gap has no nodes.	OTHC429.dat		Thermal Conductivity of Superconducting (TMTSF)2ClO4: Evidence for a Nodeless Gap	1997		Laboratoire de Physique des Solides (CNRS), Universite Paris-Sud, 91405 Orsay, France	Phys.Rev.Lett., 79(1997)2125	Stephane Belin,Kamran Behnia		
430	PRB0428686	Cu[N(CN)2]Br	kapa-(BEDT-TTF)2Cu[N(CN)2]Br	3	BEDT-TTF							11.6			0								2.3										OHC430					Hc2(T) behavior is different between M- and R- definition. Figure shows Hc2 defined as 0.5Rn. The initial (dHc2/dT) is -0.23 and -0.15 T/K for H//ac(donor-plane) and H//b, respectively.	OHC430.dat		Unusual behavior in the upper critical magnetic fields of the ambient-pressure organic superconductor: kappa-(BEDT-TTF)2Cu[N(CN)2]Br	1990		Argonne National Laboratory, Argonne, Illinois	Phys.Rev.B, 42(1990)8686	W.K.Kwok,U.Welp,K.D.Carlson,G.W.Crabtree,K.G.Vandervoort,H.H.Wang,A.M.Kini,J.M.Williams,D.L.Stupka,L.K.Montgomery,J.E.Thompson		
431	PRL0754122	Cu[N(CN)2]Br	kapa-(BEDT-TTF)2Cu[N(CN)2]Br	3	BEDT-TTF							11.6			0							10		60														<13>Cu-NMR. Hc2//b  obtained by extraporation assuming Korringa law. For H//ac, this assumption not valid.			Superconducting state of kappa-(ET)2Cu{N(CN)2]Br studied by <13>C NMR: Evidence for vortex-core-induced nuclear relaxation and unconventional pairing	1995			Phys.Rev.Lett., 75(1995)4122	H.Mayaffre,P.Wzietek,D.Jerome,C.Lenoir,P.Batail		
432	JPC0163535	ClO4	(TMTSF)2ClO4	3	TMTSF							1.221			0														10.5	213			OSP432					(dC) = 21.6 mJ/mol.K. (dC/gamma*Tc) = 1.67. Thermodynamic Hc(0) = 44 Oe. lattice term of SP: beta = 11.5 mJ/mol.K4. SP(H) also measured.	OSP432.dat		The magnetic field dependence of the specific heat in (TMTSF)2ClO4	1983			J.Phys.C: Solid State Phys., 16(1983)3535	R Brusetti,P Garoche,K Bechgaard		
433	PRB080092508	PF6	beta-(meso-DMBEDT-TTF)2PF6	3	DMBEDT-TTF							4.6	4.6	0.06	0.06				-4														OTC433					R(min) temperature = 90 K(P=0), 67 K(P=0.6 kbar). (dTc/dP) estimated from average Tc between 0.6 and 5.2 kbar.	OTC433.dat		Superconductivity competitive with checkerboard-type charge ordering in the organic conductor beta-(meso-DMBEDT-TTF)2PF6	2009		Institute for Solid State Physics, The University of Tokyo, Kashiwa 277-8581, Japan	Phys.Rev.B, 80(2009)092508	Naoki Morinaka,Kazuyuki Takahashi,Ryoma Chiba,Fumiko Yoshikane,Shoichi Niizeki,Masayuki Tanaka,Kyuya Yakushi,Masahito Koeda,Masato Hedo,Tetsuya Fujiwara,Yoshiya Uwatoko,Yutaka Nishio,Kohji Kajita,Hatsumi Mori		
434	JPCS150052224	Cu(NCS)2	kappa-[(BEDT-TTF)1-x(BMDT-TTF)x]2Cu(NCS)2	3	BEDT-TTF							9.26			0																		OTC434					samples with (BMDT-TTF) impurity as a scattering center. scattering effect on Tc were measured.	OTC434.dat		Disorder effect on superconductivity in organic superconductor kappa-(BEDT-TTF)2Cu(NCS)2	2009		Institute for Materials Research, Tohoku University, 980-8577 Sendai, Japan	J.Phys.: Conf.Series, 150(2009)052224	T. Sasaki,H. Oizumi,N. Yoneyama,N. Kobayashi		
435	EPL08527009	[Au(mnt)]2	(Per)2[Au(mnt)]2	3	Per							0.313	0.313	0.53	0.53							0.0494											OHC435					(Per) = perylene. Hc2(0) = 49.4 mT at P = 5.3 kbar. Hc2 defined as R=0.9Rn. T<CDW> = 12 K.	OHC435.dat		Evolution of superconductivity from a charge-density-wave ground state in pressurized (Per)2[Au(mnt)2]	2009		Physics/NHMFL Florida State University - Tallahassee, FL 32310, USA	Europhys.Lett., 85(2009)27009	D. Graf,J. S. Brooks,M. Almeida,J. C. Dias,S. Uji,T. Terashima,M. Kimata		
436	JPCS150052093	IBrCl	beta'-(BEDT-TTF)2IBrCl	3	BEDT-TTF							8.5	8.5	8.6	8.6																							SC only for 8.6 =< P =<8.8 GPa. Tc(on) = 8.5 K, Tc(zero) = 4.0 K at 8.6 GPa (broad transition)			Superconductivity induced by extremely high pressures in organic Mott-insulator beta'-(BEDTTTF)2IBrCl	2009		National High Magnetic Field Laboratory, 1800 E. Paul Dirac Dr. Tallahassee, FL 32310, USA	J.Phys.: Conf.Series, 150(2009)052093	M Kano,K Uchiyama,H Taniguchi,M Hedo,K Matsubayashi,Y Uwatoko		
437	PHB4043246	PF6	(TMTTF)2PF6	3	TMTTF							2.27		4.48	4.4																		OHC437					Hc2 defined as Tc(on). Hc2 for H//a, H//b', H//c* were measured at P = 4.48 GPa.			Anisotropy of the upper critical field in ultrahigh-pressure-induced  superconductor (TMTTF)2PF6	2009		National HigMagnetiFielLaboratory, 1800 E. Paul Dirac Dr. Tallahassee, FL 32310, USA	Physica B, 404(2009)3246	Mika  Kano,Hatsumi Mori,Yoshiya Uwatoko,Stan Tozer		
438	PHB405S262	I3	beta-(BEDT-TTF)2I3		BEDT-TTF							1.5	9	0.4	0																		OTC438					donor stack (along c-axis). FIG shows uniaxial-P effect of Tc. 8K-phase stabilized by embedding crystal into epoxy.	OTC438.dat		Superconductivityof beta-type salts under uniaxial compression	2010		Department of Applied Physics, Nagoya University, Japan	Physica B, 405(2010)S262	Hiroshi Ito,Tetsuo Ishihara,Masafumi Niwa,Takeo Suzuki,Seiichiro Onari,Yukio Tanaka,Jun-ichi  Yamada,Hideki Yamochi,Gunzi Saito		
439	PHB405S291	Br	(TMTTF)2Br	3	TMTTF							0.8			3.7																							uniaxial pressure (//a-axis) induces SC at 3.7 GPa. crystals grown by electrochemical method.			First observation of superconductivity by uniaxial strain in (TMTTF)2X-salt	2010		Graduate School of Science, Osaka City University, Japan	Physica B, 405(2010)S291	Keiichi Yokogawa,Harukazu Yoshino,Toshikazu Nakamura,James S.Brooks,Keizo Murata		
440	JTL0460188	Hg0.89Br8	(BEDT-TTF)4Hg0.89Br8	3	BEDT-TTF							4.3			0								10	343									OHC440					comprised of two incommensulate monoclinic lattices. For H//c, (dHc2/dT) = 1.8 T/K, and cohere(//c) = 17 A.	OHC440.dat		Superconductivity of (ET)4Hg2.89Br8 at atmospheric pressure and Tc = 4.3 K and the critical-field anisotropy	1987			JETP Lett., 46(1987)188	R.N.Lyubovskaya,E.I.Zhilyaeva,S.I.Pesotskii,R.B.Lyubovskii,L.O.Atovmyan,O.A.D'yachenko,T.G.Takhirov		
441	PRB081020512	ICl2	beta'-(BEDT-TTF)2ICl2	3	BEDT-TTF							14.2	14.2	8.2																		22	OTC441					<13>C NMR measured. AFM-phase has the moment of 0.47 myu-B/dimer at 0.6 GPa, 26 K. FIG shows Tn(P).	OTC441.dat		Antiferromagnetic phase in  beta-(BEDT-TTF)2ICl2 under pressure as seen via <13>C NMR	2010		Department of Quantum and Condensed Matter Physics, Graduate School of Science, Hokkaido University, Kita-ku, Sapporo, Hokkaido 060-0810, Japan	Phys.Rev.B, 81(2010)020512	Yoshihiro Eto,Atsushi Kawamoto		
442	PRB081100509	PF6	(TMTSF)2PF6	3	TMTSF							1.24	1.24	0.9	0.66																		OTC442					Tc depends on P-direction. P<crit> = 0.66, 0.78, 0.86 GPa for uniaxial pressure of c-, b-, a-axis direction, respectively. T<SDW> goes to 0 K at 0.94 GPa, independent of P-direction.	OTC442.dat		Domain walls at the spin-density-wave endpoint of the organic superconductor (TMTSF)2PF6 under pressure	2010		Laboratoire de Physique des Solides, UMR 8502-CNRS, Universite Paris-Sud, Orsay F-91405, France	Phys.Rev.B, 81(2010)100509	N. Kang,B. Salameh,P. Auban-Senzier,D. Jerome,C. R. Pasquier,S. Brazovskii		
443	JPS080054706	[Au(CN)4](THF)	kappa<L>-(DMEDO-TSeF)2[Au(CN)4](THF)	3	DMEDO-TSeF							2.2			0									510									OHC443					Tc defined as R=0.5Rn. cohere(//ab) =510 A. cohere(//c) = 3.5 A. [cohere] estimated from (dHc2/dT) which values not given clearly. Anisotropy(cohere) = 150	OHC443.dat		Two-Dimensional Superconducting Properties of the Organic Superconductor kappa<L>-(DMEDO-TSeF)2[Au(CN)4](THF) with Domain Structures	2011		Department of Organic and Polymeric Materials, Graduate School of Science and Engineering, Tokyo Institute of Technology, Meguro, Tokyo 152-8552, Japan	J.Phys.Soc.Jpn, 80(2011)054706	Tadashi KAWAMOTO,Takehiko MORI,Takashi SHIRAHATA,Tatsuro IMAKUBO		
444	PRB081024519	AuBr2	beta''-(BEDT-TTF)2AuBr2		BEDT-TTF							1.1	1.1	1	0.5																		OTC444					c-axis(in a-c plane)-induced SC. T<CDW> = 6.5 K.  uniaxial pressure applied using epoxy method.	OTC444.dat		Interplay of charge-density waves and superconductivity in the organic conductor beta''-(BEDT-TTF)2AuBr2	2010		Department of Basic Science, University of Tokyo, 3-8-1 Komaba, Meguro-ku, Tokyo 153-8902, Japan	Phys.Rev.B, 81(2010)024519	Ryusuke Kondo,Momoka Higa,Seiichi Kagoshima,Noriaki Hanasaki,Yoshio Nogami,Hiroyuki Nishikawa		
445	ACS12412430	[(H3O)Ga(C2O4)3](C5H5N)	beta''-(BEDT-TTF)4[(H3O)Ga(C2O4)3](C5H5N)		BEDT-TTF															0.4																		not SC. R(T) has a broad maximum at about 50 K.  I //conducting plane.			Effect of Included Guest Molecules on the Normal State Conductivity and Superconductivity of beta''-(ET)4[(H3O)Ga(C2O4)3]:G  (G  = Pyridine, Nitrobenzene )	2002		DaVy Faraday Research Laboratory, The Royal Institution of Great Britain	J.Am.Chem.Soc, 124(2002)12430	Hiroki Akutsu,Akane Akutsu-Sato,Scott S. Turner,Delphine Le Pevelen,Peter Day,Vladimir Laukhin,Anne-Katrin Klehe,John Singleton,Derek A. Tocher,Michael R. Probert,Judith A. K. Howard		
446	ACS12412430	[(H3O)Ga(C2O4)3]:PhNO2	beta''-(BEDT-TTF)4[(H3O)Ga(C2O4)3]:PhNO2		BEDT-TTF							7.5			0																							SC volume = 31 % at 1.8 K..  R measured for I //conducting plane.			Effect of Included Guest Molecules on the Normal State Conductivity and Superconductivity of beta''-(ET)4[(H3O)Ga(C2O4)3]:G  (G  = Pyridine, Nitrobenzene )	2002		DaVy Faraday Research Laboratory, The Royal Institution of Great Britain	J.Am.Chem.Soc, 124(2002)12430	Hiroki Akutsu,Akane Akutsu-Sato,Scott S. Turner,Delphine Le Pevelen,Peter Day,Vladimir Laukhin,Anne-Katrin Klehe,John Singleton,Derek A. Tocher,Michael R. Probert,Judith A. K. Howard		
447	PRB081092508	4-Feb	kappa-(BETS)2FeBr4		BETS							1.1			0													2				2.5						energy gap measured by infrared reflectance. (2d/kTc) = 8.			Low-temperature far-infrared absorption in the antiferromagnetic organic superconductor kappa-(BETS)2FeBr4	2010		Department of Physics, Brock University, St. Catharines, Ontario, Canada L2S 3A1	Phys.Rev.B, 81(2010)092508	N. Hossein Khah,G. V. Sudhakar Rao,M. Reedyk,H. Fujiwara,H. Kobayashi,T. Nakamura,K. Yakushi,M. A. Tanatar		
448	PRB083014505	I3	(DMET)2I3		DMET							0.58			0							0.79		271									OHC448					Hc2(0) = 0.79, 0.186, 0.019 t for H//x-, y-, z-axis. Cohere(i) = 271, 64, 6.5 A for I = x, y, z , using Hc2(0)<i> = (fai)/2(pai)*q<j>*q<k>.	OHC448.dat		Upper critical field of the molecular organic superconductor (DMET)2I3	2011		Department of Physics, Boston College, Chestnut Hill, Massachusetts 02467, USA	Phys.Rev.B, 83(2011)014505	Pashupati Dhakal,Harukazu Yoshino,Jeong Il Oh,Koichi Kikuchi,Michael J. Naughton		
449	PRB082155123	Mn[N(CN)2]3	kappa-(BETS)2Mn[N(CN)2]3		BETS	19.4723	8.4135	11.9608	90	92.315	90	5.75	5.75	0.05	0.04																		OTC449					density = 2.371 g/cm3. quasi static pressure.	OTC449.dat		Temperature-pressure phase diagram and electronic properties of the organic metal kappa-(BETS)2Mn[N(CN)2]3	2011		1Walther-Meissner-Institut, Bayerische Akademie der Wissenschaften, Garching, Germany	Phys.Rev.B, 82(2010)155123	V. N. Zverev,M. V. Kartsovnik,W. Biberacher,S. S. Khasanov,R. P. Shibaeva,L. Ouahab,L. Toupet,N. D. Kushch,E. B. Yagubskii,E. Canadell		
450	JPC022175701	[(H3O)Fe(C2O4)3]:PhBr	beta''-(BEDT-TTF)4[(H3O)Fe(C2O4)3]:PhBr		BEDT-TTF							4															5.3	11										Ph=C6H5. Energy gap = 5.3 meV are obtaind using d-wave analysis from STS measurements. Tc(zero) = 0.5 K.			Scanning tunnelling spectroscopy study of paramagnetic superconducting  beta''-ET4[(H3O)Fe(C2O4)3]:C6H5Br crystals	2010		CNR-SPIN, Complesso Universitario di Monte S Angelo, Via Cinthia, 80126 Napoli, Italy	J.Phys.:Condens.Matter, 22(2010)175701	A Gambardella,M Salluzzo,R Di Capua,M Affronte,CGimenez-Saiz,C JGomez-Garcia,E Coronado,R Vaglio		
451	EPJ0780023	PF6	(TMTSF)2PF6		TMTSF							1.22	1.22	0.92	0.65																		OPH451					Tc defined as Tc(on) for J//ab.	OPH451.dat		Linear-T scattering and pairing from antiferromagnetic fluctuations in the (TMTSF)2X organic superconductors	2010		Departement de Physique and RQMP, Universite de Sherbrooke, Sherbrooke, Quebec, J1K 2R1, Canada	Eur.Phys.J.B, 78(2010)23	N. Doiron-Leyraud,S. Rene de Cotret,A. Sedeki,C. Bourbonnais,L. Taillefer,P. Auban-Senzier,D. Jerome,K. Bechgaard		
452	EPJ0780023	ClO4	(TMTSF)2ClO4		TMTSF							1.45			0																		OPH452					Tc defined as Tc(on) for J//ab. Tc= 0 K at P=1.03 GPa.	OPH452.dat		Linear-T scattering and pairing from antiferromagnetic fluctuations in the (TMTSF)2X organic superconductors	2010		Departement de Physique and RQMP, Universite de Sherbrooke, Sherbrooke, Quebec, J1K 2R1, Canada	Eur.Phys.J.B, 78(2010)23	N. Doiron-Leyraud,S. Rene de Cotret,A. Sedeki,C. Bourbonnais,L. Taillefer,P. Auban-Senzier,D. Jerome,K. Bechgaard		
453	EPJ0250319	PF6	(TMTSF)2PF6		TMTSF														-0.7														OPH453					coexistence of SC and SDW for 0.86 < P < 0.92 GPa. R(300)/R(SDW) = 1000 fr J//needle axis.	OPH453.dat		Coexistence of superconductivity and spin density wave orderings in the organic superconductor (TMTSF)2PF6	2002		Universite Paris-Sud, Orsay, France	Eur.Phys.J.B, 25(2002)319	C.Pasquier,D.Jerome,K.Bechgaard,M.Heritier,P.Auban-Senzier,S.Tomic,T.Vuletic		
454	PRB081100509	PF6	(TMTSF)2PF6	3	TMTSF							1.22	1.22	0.92	0.66																		OPH454	OHC454				Figure shows three regions of coexistence of SDW and SC, where A: SDW + c-axis SC, B: SDW + b-axis SC, C: SDW + a-axis SC.	OPH454.dat	OHC454.dat	Domain walls at the spin-density-wave endpoint of the organic superconductor (TMTSF)2PF6 under pressure	2010		Laboratoire de Physique des Solides, UMR 8502-CNRS, Universite Paris-Sud, Orsay F-91405, France	Phys.Rev.B, 81(2010)100509	N. Kang,B. Salameh,P. Auban-Senzier,D. Jerome,C. R. Pasquier,S. Brazovskii		
455	JPS080074702	Cu2(CN)3	kappa-(BEDT-TTF)2Cu2(CN)3	3	BEDT-TTF							4	7.3	0.3	0				7														OTC455					Mott transition T increases with increasing P for all uniaxial pressure. Tc(max) = 6.8K and (dTc/dP) = 8 K/GPa for b-axis pressure.	OTC455.dat		Uniaxial Strain Effects on Mott and Superconducting Transitions in kappa-(ET)2Cu2(CN)3	2011		Division of Chemistry, Graduate School of Science, Kyoto University, Kyoto 606-8502, Japan	J.Phys.Soc.Jpn., 80(2011)074702	Yasuhiro SHIMIZU,Mitsuhiko MAESATO,Gunzi SAITO		
456	JPS080104703	Cu(NCS)2	kappa-[(h-ET)0.8(d-ET)0.2]2Cu(NCS)2		BEDT-TTF							9.28			0																		OTC456					Tc-width = 0.88 K.	OTC456.dat		Suppression of Superconductivity by Nonmagnetic Disorder in Organic Superconductor kappa-(BEDT-TTF)2Cu(NCS)2	2011		Institute for Materials Research, Tohoku University, Sendai 980-8577, Japan	J.Phys.Soc.Jpn, 80(2011)104703	Takahiko SASAKI,Hajime OIZUMI,Yuki HONDA,Naoki YONEYAMA,Norio KOBAYASHI		
457	JPS080104703	Cu(NCS)2	kappa-[(h-ET)0.8(h-MT)0.2]2Cu(NCS)2		BEDT-TTF							7.05			0																		OTC457					Tc-width = 1.8 K..  MT = BMDT-TTF	OTC457.dat		Suppression of Superconductivity by Nonmagnetic Disorder in Organic Superconductor kappa-(BEDT-TTF)2Cu(NCS)2	2011		Institute for Materials Research, Tohoku University, Sendai 980-8577, Japan	J.Phys.Soc.Jpn, 80(2011)104703	Takahiko SASAKI,Hajime OIZUMI,Yuki HONDA,Naoki YONEYAMA,Norio KOBAYASHI		
458	JPS080104703	Cu(NCS)2	kappa-(h-ET)2Cu(NCS)2		BEDT-TTF							9.24			0																		OTC458					Tc-width = 0.64 K.. FIG shows X-ray irradiation effect of Tc ( Tc vs irradiation time of X-ray)	OTC458.dat		Suppression of Superconductivity by Nonmagnetic Disorder in Organic Superconductor kappa-(BEDT-TTF)2Cu(NCS)2	2011		Institute for Materials Research, Tohoku University, Sendai 980-8577, Japan	J.Phys.Soc.Jpn, 80(2011)104703	Takahiko SASAKI,Hajime OIZUMI,Yuki HONDA,Naoki YONEYAMA,Norio KOBAYASHI		
459	JPCM022175701	[(H3O)Fe(C2O4)3]:PhBr	beta''-(ET)4[(H3O)Fe(C2O4)3]:PhBr		BEDT-TTF							4			0												17.1	1										Tc(zero) = 0.5 K. Gap measured by STM-STS tunneling. on the ab-plane. gap (2gap/kTc) = 5.3 (15.4) and 5.9 (17.1) meV () for (d-wave) and (AG), respectively.			Scanning tunnelling spectroscopy study of paramagnetic superconducting beta'' -ET4[(H3O)Fe(C2O4)3]･C6H5Br crystals	2010		CNR-SPIN, Complesso Universitario di Monte S Angelo, Via Cinthia, 80126 Napoli, Italy	J.Phys.:Condens.Matter, 22(2010)175701	A Gambardella,M Salluzzo,R Di Capua,M Affronte,CGimenez-Saiz,C J Gomez-Garcia,E Coronado,R Vaglio		
460	PRB083014505	I3	(DMET)2I3		DMET							0.58			0							0.79		2710									OHC460					Hc2 defined as 0.5Rn. Hc2(0) = 0.79, 0.186, 0.019 T for x, y, z directions. cohere(i) = 271, 64, 6.5 nm using Hc2(i)=P/2pai.p(j)P(k).	OHC460.dat		Upper critical field of the molecular organic superconductor (DMET)2I3	2011		Department of Physics, Boston College, Chestnut Hill, Massachusetts 02467, USA	Phys.Rev.B, 83(2011)014505	Pashupati Dhakal,Harukazu Yoshino,Jeong Il Oh,Koichi Kikuchi,Michael J. Naughton		
461	PRB083024504	Cu[N(CN)2]Br	kappa-(BEDT-TTF)2Cu[N(CN)2]Br		BEDT-TTF							11.3			0										0.47													For H < 3 mT , in-plane penetration depth measured by muon-SR .			Superconductivity and fluctuating magnetism in quasi-two-dimensional kappa-(BEDT-TTF)2Cu[N(CN)2]Br probed with implanted muons	2011		Oxford University Department of Physics, Clarendon Laboratory, Parks Road, Oxford, OX1 3PU, United Kingdom	Phys.Rev.B, 83(2011)024504	T. Lancaster,S. J. Blundell,F. L. Pratt,J. A. Schlueter		
462	PRB083024504	Cu[N(CN)2]Br	kappa-(BEDT-TTF)2Cu[N(CN)2]Br		BEDT-TTF							11.3			0										0.82													For H = 300 mT , in-plane penetration depth measured by muon-SR .			Superconductivity and fluctuating magnetism in quasi-two-dimensional kappa-(BEDT-TTF)2Cu[N(CN)2]Br probed with implanted muons	2011		Oxford University Department of Physics, Clarendon Laboratory, Parks Road, Oxford, OX1 3PU, United Kingdom	Phys.Rev.B, 83(2011)024504	T. Lancaster,S. J. Blundell,F. L. Pratt,J. A. Schlueter		
463	PHB405S291	Br	(TMTTF)2Br		TMTTF							0.8			3.7																							SC appears only for uniaxial (along a-axis) stress. T<SDW> decreases from 20 K(P=0) to 5K (P=3.7  GPa) for uniaxial (a-axis) stress.			First observation of superconductivity by uniaxial strain in (TMTTF)2X-salt	2010		Graduate School of Science, Osaka City University, Japan	Physica B, 405(2010)S291	Keiichi Yokogawa,Harukazu Yoshino,Toshikazu Nakamura,James S.Brooks,Keizo Murata		
464	SYN0700899	RbHg(SCN)	kappa-(ET)2RbHg(SCN)4		BEDT-TTF							0.5			0																							There appears SC-like resistivity decrease both in in-plane and out-of-plane resistivity.			Superconductivity in alpha-(BEDT-TTF)2MHg(SCN)4 (M=K, Rb, Tl, NH4)	1995		Department of Physics, kyoto University, Kyoto 606-01, Japan	Synth.Met., 70(1995)899	H.Ito,M.V.Kartsovink,H.Ishimoto,K.Kono,H.Mori,N.D.Kushch,G.Saito,T.Ishiguro,S.Tanaka
